Repository: hackingmaterials/matminer

# <img alt="matminer" src="docs_rst/_static/matminer_logo_small.png" width="300">

matminer is a library for performing data mining in the field of aeronautical science.

- **Website (including documentation):** https://hackingmaterials.github.io/matminer/
- **Examples:** https://github.com/hackingmaterials/matminer_examples
- **Help/Support:** https://discuss.matsci.org
- **Source:** https://github.com/hackingmaterials/matminer

If you like matminer, you might also try [automatminer](https://github.com/hackingmaterials/automatminer).

If you find matminer useful, please encourage its development by citing the following paper in your research:
```

File: matminer/utils/data_files/bvparm2020.cif (part 2 of 3)
# ACCUMULATED TABLE OF BOND VALENCE PARAMETERS
I  5   O  -2    1.80     1.00     e   ?   
I  5   O  -2    2.003    0.37     a   ?   
I  5   F  -1    1.84     0.37     e   unchecked
I  5   F  -1    1.90     0.37     b   ?
I  5   Cl -1    2.38     0.37     b   ?
I  7   O  -2    1.93     0.37     b   ?           
I  7   O  -2    1.930    0.299    bs  ?
I  7   F  -1    1.83     0.37     b   ?
I  7   Cl -1    2.31     0.37     b   ?
In 1   Cl -1    2.56     0.37     e   unchecked
In 3   O  -2    1.902    0.37     a   ?
In 3   O  -2    1.823    0.459    bs  ?
In 3   S  -2    2.370    0.37     a   ? 
In 3   F  -1    1.792    0.37     a   ?
In 3   Cl -1    2.28     0.37     b   ? 
In 3   Br -1    2.51     0.35     e   unchecked
In 3   I  -1    2.63     0.37     e   unchecked
In 3   Co -1    2.593    0.35     e   unchecked
In 3   Mn -2    2.604    0.35     e   unchecked
In 9   Br -1    2.41     0.37     b   ?
In 9   I  -1    2.63     0.37     b   ?
In 9   S  -2    2.36     0.37     b   ?
In 9   Se -2    2.47     0.37     b   ? 
In 9   Te -2    2.69     0.37     b   ?
In 9   N  -3    2.03     0.37     b   ?
In 9   P  -3    2.43     0.37     b   ?
In 9   As -3    2.51     0.37     b   ?
In 9   H  -1    1.72     0.37     b   ?
Ir 3   O  -2    1.755    0.414    bs  'Sample of one, Ro assumed'
Ir 4   O  -2    1.909    0.258    bs  ? 
Ir 4   O  -2    1.87     0.37     e   unchecked      
Ir 4   F  -1    1.80     0.37     e   unchecked
Ir 5   O  -2    1.916    0.37     b   ?
Ir 5   O  -2    1.909    0.449    bs  'Small sample, Ro assumed'
Ir 5   F  -1    1.82     0.37     b   ?
Ir 5   Cl -1    2.30     0.37     b   ? 
Ir 9   S  -2    2.38     0.37     b   ? 
Ir 9   Se -2    2.51     0.37     b   ? 
Ir 9   Te -2    2.71     0.37     b   ?
Ir 9   Br -1    2.45     0.37     b   ? 
Ir 9   I  -1    2.66     0.37     b   ? 
Ir 9   N  -3    2.06     0.37     b   ?
Ir 9   P  -3    2.46     0.37     b   ?
Ir 9   As -3    2.54     0.37     b   ?
Ir 9   H  -1    1.76     0.37     b   ?
K  1   O  -2    2.132    0.37     a   ?
K  1   O  -2    2.094    0.37     bt  'organic compounds'
K  1   O  -2    2.047    0.398    bs  ?
K  1   O  -2    2.113    0.37     u   ?
K  1   O  -2    2.07     0.37     bu  ?
K  1   O  -2    1.9548   0.430    c   '6 A cut-off'
K  1   O  -2    1.84     0.48     o   ?
K  1   S  -2    2.59     0.37     b   ?
K  1   S  -2    2.1516   0.580    c   '7 A cut-off'
K  1   S  -2    2.63     0.37     e   unchecked 
K  1   Se -2    2.72     0.37     b   ?
K  1   Se -2    2.2811   0.612    c   '7 A cut-off'
K  1   Te -2    2.93     0.37     b   ?
K  1   Te -2    2.4102   0.653    c   '7 A cut-off'
K  1   F  -1    1.992    0.37     a   ? 
K  1   F  -1    1.8307   0.429    c   '6 A cut-off'
K  1   Cl -1    2.519    0.37     a   ?
K  1   Cl -1    2.0707   0.559    c   '6 A cut-off'
K  1   Br -1    2.66     0.37     b   ?
K  1   Br -1    2.1529   0.603    c   '7 A cut-off'
K  1   I  -1    2.88     0.37     b   ?
K  1   I  -1    2.2821   0.658    c   '7 A cut-off'
K  1   I  -1    2.92     0.37     e   unchecked
K  1   N  -3    2.26     0.37     b   ?
K  1   N  -3    2.22     0.37     bu  ?
K  1   P  -3    2.64     0.37     b   ?
K  1   As -3    2.83     0.37     b   ?
K  1   H  -1    2.10     0.37     b   ?
Kr 2   F  -1    1.88     0.37     e   ?
La 3   O  -2    2.086    0.45     bj  ?
La 3   O  -2    2.179    0.359    bs  ?
La 3   O  -2    2.172    0.37     a   ?
La 3   O  -2    2.172    0.33     ac  ?
La 3   O  -2    2.148    0.37     ae  'from transition metal complexes'
La 3   S  -2    2.643    0.37     a   ?
La 3   S  -2    2.632    0.37     al  ?
La 3   Se -2    2.74     0.37     b   ?
La 3   Te -2    2.94     0.37     b   ?
La 3   F  -1    2.02     0.40     p   ?
La 3   F  -1    2.08     0.37     e   unchecked
La 3   Cl -1    2.545    0.37     b   ?
La 3   Cl -1    2.57     0.37     e   unchecked
La 3   Cl -1    2.58     0.40     p   ?
La 3   Br -1    2.72     0.37     b   ?
La 3   Br -1    2.66     0.40     p   ?
La 3   I  -1    2.93     0.37     b   ?
La 3   I  -1    2.88     0.40     p   ?
La 3   N  -3    2.261    0.37     ah  ?
La 3   N  -3    2.34     0.37     b   ?
La 3   P  -3    2.73     0.37     b   ?
La 3   As -3    2.80     0.37     b   ?
La 3   H  -1    2.06     0.37     b   ?
Li 1   O  -2    1.466    0.37     a   ?
Li 1   O  -2    1.062    0.642    bs  ?
Li 1   O  -2    1.1745   0.514    c   '6 A cut-off'
Li 1   O  -2    1.174    0.590    ay  '6.0 A cut-off'
Li 1   O  -2    1.29     0.48     o   ?
Li 1   S  -2    1.94     0.37     b   ?
Li 1   S  -2    1.4607   0.656    c   '6 A cut-off'
Li 1   Se -2    2.09     0.37     b   ?
Li 1   Se -2    1.6272   0.681    c   '7 A cut-off'
Li 1   Te -2    2.30     0.37     b   ?
Li 1   Te -2    1.7340   0.717    c   '7 A cut-off'
Li 1   F  -1    1.360    0.37     a   ? 
Li 1   F  -1    1.0968   0.503    c   '6 A cut-off'
Li 1   Cl -1    1.91     0.37     b   ?
Li 1   Cl -1    1.3873   0.640    c   '6 A cut-off'
Li 1   Cl -1    1.94     0.37     e   unchecked 
Li 1   Br -1    2.02     0.37     b   ?
Li 1   Br -1    1.5150   0.674    c   '7 A cut-off'
Li 1   I  -1    2.22     0.37     b   ? 
Li 1   I  -1    1.6754   0.722    c   '7 A cut-off'
Li 1   N  -3    1.61     0.37     b   ?
Li 1   N  -3    1.15     0.631    ay  '6.5 A cut-off'
Lu 3   O  -2    1.971    0.37     b   ?
Lu 3   O  -2    1.939    0.403    bs  ?
Lu 3   O  -2    1.947    0.37     ae  'from transition metal complex'
Lu 3   S  -2    2.43     0.37     b   ? 
Lu 3   Se -2    2.56     0.37     b   ? 
Lu 3   Te -2    2.75     0.37     b   ?
Lu 3   F  -1    1.876    0.37     b   ?
Lu 3   F  -1    1.84     0.40     p   ?
Lu 3   Cl -1    2.361    0.37     b   ?
Lu 3   Cl -1    2.361    0.37     al  ?
Lu 3   Cl -1    2.33     0.40     p   ?
Lu 3   Br -1    2.50     0.37     b   ?
Lu 3   Br -1    2.48     0.40     p   ?
Lu 3   I  -1    2.73     0.37     b   ?
Lu 3   I  -1    2.73     0.40     p   ?
Lu 3   N  -3    2.046    0.37     ah  ?
Lu 3   N  -3    2.11     0.37     b   ?
Lu 3   P  -3    2.51     0.37     b   ?
Lu 3   As -3    2.59     0.37     b   ?
Lu 3   H  -1    1.82     0.37     b   ?
Mg 2   O  -2    1.693    0.37     a   ? 
Mg 2   O  -2    1.611    0.37     bt  'organic compounds'
Mg 2   O  -2    1.608    0.443    bs  ? 
Mg 2   O  -2    1.636    0.42     o   ? 
Mg 2   S  -2    2.18     0.37     b   ?
Mg 2   Se -2    2.32     0.37     b   ?
Mg 2   Te -2    2.53     0.37     b   ? 
Mg 2   F  -1    1.578    0.37     a   ? 
Mg 2   F  -1    1.64     0.37     bu  ? 
Mg 2   Cl -1    2.08     0.37     b   ?
Mg 2   Cl -1    2.11     0.37     bu  ?
Mg 2   Br -1    2.28     0.37     b   ? 
Mg 2   I  -1    2.46     0.37     b   ? 
Mg 2   N  -3    1.85     0.37     b   ?
Mg 2   N  -3    1.78     0.37     bu  ?
Mg 2   P  -3    2.29     0.37     b   ?
Mg 2   As -3    2.38     0.37     b   ?
Mg 2   H  -1    1.53     0.37     b   ?
Mn 2   O  -2    1.790    0.37     a   ?
Mn 2   O  -2    1.740    0.417    bs  ?
Mn 2   O  -2    1.765    0.37     j   ?
Mn 2   O  -2    1.762    0.40     ap  'R0 fixed by Mn2O7'
Mn 2   S  -2    2.22     0.37     e   unchecked 
Mn 2   F  -1    1.698    0.37     a   ?
Mn 2   Cl -1    2.133    0.37     a   ?
Mn 2   Br -1    2.34     0.37     e   unchecked
Mn 2   I  -2    2.52     0.37     e   unchecked
Mn 2   N  -3    1.84     0.37     bq  'high spin'
Mn 2   N  -3    1.68     0.37     bq  'intermediate spin'
Mn 2   N  -3    1.53     0.37     bq  'low spin'
Mn 2   N  -3    1.849    0.37     j   'from transition metal complexes'
Mn 3   O  -2    1.760    0.37     a   ?
Mn 3   O  -2    1.823    0.247    bs  ?
Mn 3   O  -2    1.732    0.37     j   'from transition metal complexes'
Mn 3   O  -2    1.762    0.35     ap  'R0 fixed by Mn2O7'
Mn 3   F  -1    1.66     0.37     b   ?
Mn 3   F  -1    1.666    0.36     at  ?
Mn 3   Cl -1    2.14     0.37     b   ?
Mn 3   N  -3    1.82     0.37     bq  'high spin'
Mn 3   N  -3    1.71     0.37     bq  'low spin'
Mn 3   N  -3    1.837    0.37     j   'from transition metal complexes'
Mn 4   O  -2    1.753    0.37     a   ?
Mn 4   O  -2    1.750    0.374    bs  ?
Mn 4   O  -2    1.750    0.37     j   'from transition metal complexes'
Mn 4   O  -2    1.762    0.34     ap  'R0 fixed by Mn2O7 Small sample'
Mn 4   F  -1    1.71     0.37     b   ?           
Mn 4   F  -1    1.63     0.37     e   unchecked
Mn 4   Cl -1    2.13     0.37     b   ?
Mn 4   N  -3    1.822    0.37     j   'from transition metal complexes'
Mn 5   O  -2    1.781    0.375    bs  'Small sample, B assumed'
Mn 5   O  -2    1.762    0.30     ap  'Ro fixed by Mn2O7'
Mn 6   O  -2    1.814    0.375    bs  'Small sample, B assumed'
Mn 6   O  -2    1.79     0.37     e   ?
Mn 6   O  -2    1.762    0.27     ap  'Ro fixed by Mn2O7'
Mn 7   O  -2    1.819    0.375    bs  'Small sample, B assumed'
Mn 7   O  -2    1.827    0.37     e   unchecked
Mn 7   O  -2    1.79     0.37     b   ?
Mn 7   O  -2    1.762    0.26     ap  'Ro fixed by Mn2O7'
Mn 7   F  -1    1.72     0.37     b   ?
Mn 7   Cl -1    2.17     0.37     b   ?
Mn 9   O  -2    1.754    0.37     g   'from transition metal complexes'
Mn 9   Br -1    2.26     0.37     b   ?
Mn 9   I  -1    2.49     0.37     b   ?
Mn 9   S  -2    2.20     0.37     b   ?
Mn 9   Se -1    2.32     0.37     b   ? 
Mn 9   Te -2    2.55     0.37     b   ?
Mn 9   N  -3    1.87     0.37     b   ?
Mn 9   P  -3    2.24     0.37     b   ?
Mn 9   As -3    2.36     0.37     b   ?
Mn 9   H  -1    1.55     0.37     b   ?
Mo 2   S  -2    2.072    0.422    ax  '5.5 A cut-off'
Mo 2   Cl -1    2.052    0.441    ax  '5.5 A cut-off'
Mo 3   O  -2    1.834    0.37     m   ?
Mo 3   O  -2    1.792    0.436    bs  'Small sample, Ro assumed'
Mo 3   O  -2    1.789    0.418    ax  '5.5 A cut-off'
Mo 3   S  -2    2.062    0.519    ax  '6.0 A cut-off'
Mo 3   F  -1    1.76     0.35     e   unchecked
Mo 3   F  -1    1.738    0.427    ax  '5.5 A cut-off'
Mo 3   Cl -1    2.22     0.37     e   unchecked
Mo 3   Cl -1    2.089    0.501    ax  '6.0 A cut-off'
Mo 3   Br -1    2.34     0.37     e   unchecked
Mo 3   Br -1    2.191    0.541    ax  '6.0 A cut-off'
Mo 3   N  -3    1.96     0.37     e   unchecked
Mo 4   O  -2    1.886    0.37     j   'from transition metal complexes'
Mo 4   O  -2    1.834    0.404    bs  'Small sample, Ro assumed'
Mo 4   O  -2    1.856    0.37     m   ?
Mo 4   O  -2    1.724    0.562    ax  '6.5 A cut-off'
Mo 4   S  -2    2.235    0.37     j   'from transition metal complexes'
Mo 4   F  -1    1.80     0.37     e   unchecked
Mo 4   Cl -1    2.128    0.558    ax  '6.5 A cut-off'
Mo 4   N  -3    2.043    0.37     j   'from transition metal complexes'
Mo 5   O  -2    1.907    0.37     j   'from transition metal complexes'
Mo 5   O  -2    1.888    0.314    bs  ?
Mo 5   O  -2    1.878    0.37     m   ?
Mo 5   O  -2    1.848    0.482    ax  '5.5 A cut-off'
Mo 5   S  -2    2.288    0.37     j   'from transition metal complexes'
Mo 5   Cl -1    2.26     0.37     e   unchecked
Mo 5   N  -3    2.009    0.37     j   'from transition metal complexes'
Mo 6   O  -2    1.907    0.37     a   ?
Mo 6   O  -2    1.903    0.349    bs  ?
Mo 6   O  -2    1.915    0.41     x   ?
Mo 6   O  -2    1.87     0.26     n   ?
Mo 6   O  -2    1.900    0.37     m   ?
Mo 6   O  -2    1.912    0.405    ax  '5.0 A cut-off'
Mo 6   S  -2    2.331    0.37     j   'from transition metal complexes'
Mo 6   F  -1    1.81     0.37     b   ? 
Mo 6   Cl -1    2.28     0.37     b   ?
Mo 6   N  -3    2.009    0.37     j   'from transition metal complexes'
Mo 9   O  -2    1.879    0.30     z   'applies to all oxidation states'
Mo 9   Br -1    2.43     0.37     b   ? 
Mo 9   I  -1    2.64     0.37     b   ?
Mo 9   S  -2    2.35     0.37     b   ? 
Mo 9   Se -2    2.49     0.37     b   ?
Mo 9   Te -2    2.69     0.37     b   ?
Mo 9   N  -3    2.04     0.37     b   ?
Mo 9   P  -3    2.44     0.37     b   ?
Mo 9   As -3    2.52     0.37     b   ?
Mo 9   H  -1    1.73     0.37     b   ?
N  3   O  -2    1.361    0.37     a   ?
N  3   S  -2    1.73     0.37     e   unchecked      
N  3   F  -1    1.37     0.37     b   ?
N  3   Cl -1    1.75     0.37     b   ?
N -3   N  -3    1.44     0.35     e   unchecked
N  5   O  -2    1.432    0.37     a   ?    
N  5   O  -2    1.492    0.482    bs  ?    
N  5   O  -2    1.41     0.43     o   ?           
N  5   F  -1    1.36     0.37     b   ?
N  5   Cl -1    1.80     0.37     b   ?
Na 1   O  -2    1.803    0.37     a   ?
Na 1   O  -2    1.744    0.37     bt  'organic compounds'
Na 1   O  -2    1.695    0.420    bs  ?
Na 1   O  -2    1.756    0.37     v   ? 
Na 1   O  -2    1.5766   0.475    c   '6 A cut-off'
Na 1   O  -2    1.661    0.44     o   ? 
Na 1   S  -2    2.300    0.37     a   ? 
Na 1   S  -2    2.23     0.37     bu  ? 
Na 1   S  -2    2.28     0.37     b   ?
Na 1   S  -2    1.8213   0.626    c   '6 A cut-off'
Na 1   Se -2    2.41     0.37     b   ? 
Na 1   Se -2    1.8908   0.654    c   '7 A cut-off'
Na 1   Te -2    2.64     0.37     b   ?
Na 1   Te -2    2.0400   0.690    c   '7 A cut-off'
Na 1   F  -1    1.677    0.37     a   ?
Na 1   F  -1    1.4485   0.465    c   '6 A cut-off'
Na 1   Cl -1    2.15     0.37     b   ?
Na 1   Cl -1    1.6833   0.608    c   '6 A cut-off'
Na 1   Cl -1    2.22     0.37     e   unchecked 
Na 1   Br -1    2.33     0.37     b   ?
Na 1   Br -1    1.7719   0.646    c   '7 A cut-off'
Na 1   I  -1    2.56     0.37     b   ?
Na 1   I  -1    1.9555   0.695    c   '7 A cut-off'
Na 1   N  -3    1.93     0.37     b   ?
Na 1   N  -3    1.88     0.37     bu  ?
Na 1   P  -3    2.36     0.37     b   ?
Na 1   As -3    2.53     0.37     b   ?
Na 1   H  -1    1.68     0.37     b   ?
Nb 3   O  -2    1.91     0.35     e   unchecked      
Nb 3   F  -1    1.71     0.37     e   unchecked
Nb 3   Cl -1    2.20     0.37     e   unchecked
Nb 3   Br -1    2.35     0.37     e   unchecked
Nb 4   O  -2    1.853    0.479    bs  'Small sample, Ro assumed'
Nb 4   O  -2    1.88     0.37     e   unchecked
Nb 4   F  -1    1.90     0.37     e   unchecked
Nb 4   Cl -1    2.26     0.35     e   unchecked 
Nb 4   Cl -1    2.236    0.37     av  'based on eq. 5 in ref. a, small sample'
Nb 4   Br -1    2.62     0.37     e   unchecked
Nb 4   N  -3    2.004    0.37     av  'based on eq. 5 in ref. a, small sample'
Nb 5   O  -2    1.911    0.37     a   ?
Nb 5   O  -2    1.909    0.369    bs  ?
Nb 5   O  -2    1.916    0.37     x   ?
Nb 5   F  -1    1.87     0.37     b   ? 
Nb 5   Cl -1    2.27     0.37     b   ?
Nb 5   I  -1    2.77     0.37     e   unchecked
Nb 5   N  -3    2.01     0.35     e   unchecked
Nb 9   Br -1    2.45     0.37     b   ?
Nb 9   I  -1    2.68     0.37     b   ?
Nb 9   S  -2    2.37     0.37     b   ?
Nb 9   Se -2    2.51     0.37     b   ? 
Nb 9   Te -2    2.70     0.37     b   ?
Nb 9   N  -3    2.06     0.37     b   ?
Nb 9   P  -3    2.46     0.37     b   ?
Nb 9   As -3    2.54     0.37     b   ?
Nb 9   H  -1    1.75     0.37     b   ?
Nd 2   O  -2    1.95     0.37     e   unchecked
Nd 2   S  -2    2.60     0.35     e   unchecked
Nd 3   O  -2    2.021    0.46     bj  ?
Nd 3   O  -2    2.103    0.371    bs  ?
Nd 3   O  -2    2.105    0.37     a   ?
Nd 3   O  -2    2.117    0.37     b   ?
Nd 3   O  -2    2.086    0.37     ae  'from transition metal complexes'
Nd 3   S  -2    2.59     0.37     b   ?
Nd 3   S  -2    2.559    0.37     al  ? 
Nd 3   Se -2    2.71     0.37     b   ?
Nd 3   Te -2    2.89     0.37     b   ?
Nd 3   F  -1    2.008    0.37     b   ? 
Nd 3   F  -1    1.98     0.40     p   ? 
Nd 3   Cl -1    2.492    0.37     b   ?
Nd 3   Cl -1    2.512    0.37     al  ? 
Nd 3   Cl -1    2.46     0.40     p   ? 
Nd 3   Br -1    2.66     0.37     b   ?
Nd 3   Br -1    2.61     0.40     p   ?
Nd 3   I  -1    2.87     0.37     b   ?
Nd 3   I  -1    2.84     0.40     p   ?
Nd 3   N  -3    2.201    0.37     ah  ?
Nd 3   N  -3    2.30     0.37     b   ?
NH 1   O  -2    2.226    0.37     s   ?
NH 1   F  -1    2.129    0.37     s   ?
NH 1   Cl -1    2.619    0.37     s   ?
Ni 2   O  -2    1.675    0.37     e   'better value than ref. a'
Ni 2   O  -2    1.689    0.347    bs  ?
Ni 2   O  -2    1.670    0.37     j   'from transition metal complexes'
Ni 2   O  -2    1.654    0.37     a   ?
Ni 2   S  -2    1.98     0.37     e   unchecked
Ni 2   S  -2    1.937    0.37     j   'from transition metal complexes'
Ni 2   F  -1    1.596    0.37     a   ? 
Ni 2   Cl -1    2.02     0.37     b   ?
Ni 2   Br -1    2.20     0.37     e   unchecked
Ni 2   I  -1    2.40     0.37     e   unchecked
Ni 2   N  -3    1.70     0.37     e   unchecked
Ni 2   N  -3    1.647    0.37     j   'from transition metal complexes'
Ni 3   O  -2    1.75     0.37     e   ?
Ni 3   S  -2    2.040    0.37     j   'from transition metal complexes'
Ni 3   F  -1    1.58     0.37     e   unchecked
Ni 3   N  -3    1.731    0.37     j   'from transition metal complexes'
Ni 4   O  -2    1.734    0.335    bs  'Small sample'
Ni 4   F  -1    1.61     0.37     e   unchecked
Ni 9   Br -1    2.16     0.37     b   ?
Ni 9   I  -1    2.34     0.37     b   ?
Ni 9   S  -2    2.04     0.37     b   ?
Ni 9   Se -2    2.14     0.37     b   ? 
Ni 9   Te -2    2.43     0.37     b   ?
Ni 9   N  -3    1.75     0.37     b   ?
Ni 9   P  -3    2.17     0.37     b   ?
Ni 9   As -3    2.24     0.37     b   ?
Ni 9   H  -1    1.40     0.37     b   ?
Np 3   F  -1    2.00     0.40     p   ?
Np 3   Cl -1    2.48     0.40     p   ?
Np 3   Br -1    2.62     0.40     p   ?
Np 3   I  -1    2.85     0.40     p   ?
Np 4   O  -2    2.18     0.37     e   unchecked      
Np 4   O  -2    2.11     0.35     p   ?
Np 4   F  -1    2.02     0.37     e   unchecked
Np 4   F  -1    1.98     0.40     p   ?
Np 4   Cl -1    2.46     0.40     p   ?
Np 5   O  -2    2.036    0.411    bs  ?
Np 5   O  -2    2.09     0.35     p   ?
Np 5   F  -1    1.97     0.40     p   ?
Np 5   Cl -1    2.42     0.40     p   ?
Np 6   O  -2    2.022    0.523    bs  'Small sample'
Np 6   O  -2    2.07     0.35     p   ?
Np 6   F  -1    1.97     0.40     p   ?
Np 7   O  -2    2.076    0.477    bs  'Sample of two, B assumed'
Np 7   O  -2    2.06     0.35     p   ?
O -2   O  -2    1.406    0.37     e   unchecked
Os 4   O  -2    1.811    0.37     b   ?
Os 4   S  -2    2.21     0.37     e   unchecked 
Os 4   F  -1    1.72     0.37     b   ?
Os 4   Cl -1    2.19     0.37     b   ?
Os 4   Br -1    2.37     0.37     e   unchecked
Os 5   O  -2    1.870    0.485    bs  'small sample, Ro assumed'
Os 5   F  -1    1.81     0.37     e   unchecked
Os 6   O  -2    1.904    0.375    bs  'sample of one, B assumed''
Os 6   O  -2    2.03     0.37     e   unchecked   
Os 6   F  -1    1.80     0.35     e   unchecked
Os 7   O  -2    1.937    0.349    bs  ?
Os 8   O  -2    1.966    0.405    bs  ?
Os 8   O  -2    1.92     0.37     e   unchecked
P  3   O  -2    1.655    0.399    bs  'Small sample, B assumed'
P  3   O  -2    1.63     0.37     e   unchecked
P  3   S  -2    2.12     0.37     e   unchecked
P  3   Se -2    2.24     0.37     e   unchecked        
P  3   F  -1    1.53     0.35     e   unchecked
P  4   O  -2    1.64     0.37     e   unchecked
P  4   S  -2    2.13     0.35     e   unchecked             
P  4   F  -1    1.66     0.37     e   unchecked
P  5   O  -2    1.617    0.37     a   ?
P  5   O  -2    1.624    0.399    bs  'B assumed'
P  5   O  -2    1.615    0.37     au  ?
P  5   O  -2    1.604    0.37     b   ?
P  5   S  -2    2.125    0.37     bv  ?
P  5   S  -2    2.145    0.37     a   ?
P  5   F  -1    1.54     0.37     e   unchecked
P  5   Cl -1    2.02     0.37     e   ?
P  5   Br -1    2.17     0.40     e   unchecked 
P  5   N  -3    1.704    0.37     a   ?
P  9   Br -1    2.15     0.37     b   ?
P  9   I  -1    2.40     0.37     b   ? 
P  9   S  -2    2.11     0.37     b   ?
P  9   Se -2    2.26     0.37     b   ?
P  9   Te -2    2.44     0.37     b   ?
P  9   N  -3    1.73     0.37     b   ?
P  9   P  -3    2.19     0.37     b   ?
P  9   As -3    2.25     0.37     b   ?
P  9   H  -1    1.41     0.37     b   ?
P  5   P   5    2.22     0.35     e   unchecked
Pa 4   O  -2    2.15     0.35     p   ?
Pa 4   F  -1    2.02     0.40     p   ?
Pa 4   Cl -1    2.49     0.40     p   ?
Pa 4   Br -1    2.66     0.40     p   ?
Pa 5   O  -2    2.09     0.35     e   unchecked
Pa 5   O  -2    2.11     0.35     p   ?
Pa 5   F  -1    2.04     0.37     e   unchecked
Pa 5   F  -1    2.01     0.40     p   ?
Pa 5   Cl -1    2.45     0.40     p   ?
Pa 5   Br -1    2.58     0.40     p   ?
Pb 2   O  -2    1.963    0.49     q   ?
Pb 2   O  -2    2.032    0.442    bs  ?
Pb 2   O  -2    2.112    0.37     a   ?
Pb 2   S  -2    2.42     0.50     e   unchecked
Pb 2   S  -2    2.541    0.37     a   ?
Pb 2   Se -2    2.69     0.37     e   unchecked 
Pb 2   F  -1    2.03     0.37     b   ?
Pb 2   F  -1    2.036    0.382    aq  'R0 from gas phase'
Pb 2   Cl -1    2.53     0.37     b   ?
Pb 2   Cl -1    2.447    0.40     aq  'R0 from gas phase, small sample'
Pb 2   Br -1    2.598    0.40     aq  'R0 from gas phase, small sample'
Pb 2   Br -1    2.68     0.37     e   unchecked
Pb 2   I  -1    2.83     0.37     e   unchecked
Pb 2   I  -1    2.804    0.386    aq  'R0 from gas phase, small sample'
Pb 2   N  -3    2.18     0.40     e   unchecked
Pb 4   O  -2    2.042    0.37     a   ?   
Pb 4   O  -2    2.056    0.280    bs  ?   
Pb 4   F  -1    1.94     0.37     b   ?
Pb 4   Cl -1    2.43     0.37     b   ?
Pb 4   Cl -1    2.36     0.37     e   unchecked  
Pb 4   Br -1    3.04     0.35     e   unchecked
Pb 9   Br -1    2.64     0.37     b   ?
Pb 9   I  -1    2.78     0.37     b   ?
Pb 9   S  -2    2.55     0.37     b   ?
Pb 9   Se -2    2.67     0.37     b   ?
Pb 9   Te -2    2.84     0.37     b   ?
Pb 9   N  -3    2.22     0.37     b   ?
Pb 9   P  -3    2.64     0.37     b   ?
Pb 9   As -3    2.72     0.37     b   ?
Pb 9   H  -1    1.97     0.37     b   ?
Pd 2   O  -2    1.792    0.37     b   ?
Pd 2   O  -2    1.749    0.375    bs  'B assumed'
Pd 2   S  -2    2.09     0.37     e   unchecked  
Pd 2   F  -1    1.74     0.37     b   ?
Pd 2   Cl -1    2.05     0.37     b   ?
Pd 2   Br -1    2.20     0.37     e   unchecked
Pd 2   I  -1    2.36     0.37     e   unchecked
Pd 2   N  -3    1.82     0.35     e   unchecked
Pd 2   C  -4    1.73     0.37     e   unchecked
Pd 4   O  -2    1.856    0.352    bs  'Sample of two structures, Ro assumed'
Pd 4   S  -2    2.30     0.37     e   unchecked
Pd 4   F  -1    1.66     0.37     e   unchecked
Pd 9   Br -1    2.19     0.37     b   ?
Pd 9   I  -1    2.38     0.37     b   ?
Pd 9   S  -2    2.10     0.37     b   ?
Pd 9   Se -2    2.22     0.37     b   ?
Pd 9   Te -2    2.48     0.37     b   ?
Pd 9   N  -3    1.81     0.37     b   ?
Pd 9   P  -3    2.22     0.37     b   ?
Pd 9   As -3    2.30     0.37     b   ?
Pd 9   H  -1    1.47     0.37     b   ?
Pm 3   F  -1    1.96     0.40     p   ?
Pm 3   Cl -1    2.45     0.40     p   ?
Pm 3   Br -1    2.59     0.40     p   ?
Pm 3   Cl -1    2.82     0.40     p   ?
Po 4   O  -2    2.19     0.37     e   unchecked           
Po 4   F  -1    2.38     0.37     e   unchecked
Pr 3   O  -2    2.138    0.37     a   ?
Pr 3   O  -2    2.071    0.411    bs  ?
Pr 3   O  -2    2.098    0.37     ae  'from transition metal complexes'
Pr 3   S  -2    2.60     0.37     b   ?
Pr 3   S  -2    2.594    0.37     al  ? 
Pr 3   Se -1    2.72     0.37     b   ?
Pr 3   Te -2    2.90     0.37     b   ?
Pr 3   F  -1    2.022    0.37     b   ?
Pr 3   F  -1    1.99     0.40     p   ?
Pr 3   Cl -1    2.50     0.37     b   ?
Pr 3   Cl -1    2.521    0.37     al  ?
Pr 3   Cl -1    2.47     0.40     p   ?
Pr 3   Br -1    2.67     0.37     b   ?
Pr 3   Br -1    2.63     0.40     p   ?
Pr 3   I  -1    2.89     0.37     b   ?
Pr 3   I  -1    2.85     0.40     p   ?
Pr 3   N  -3    2.215    0.37     ah  ?
Pr 3   N  -3    2.30     0.37     b   ?
Pr 3   P  -3    2.68     0.37     b   ?
Pr 3   As -3    2.75     0.37     b   ?
Pr 3   H  -1    2.02     0.37     b   ?
Pt 2   O  -2    1.768    0.37     b   ?
Pt 2   O  -2    1.742    0.375    bs  'small sample, B assumed'
Pt 2   O  -2    1.80     0.37     e   unchecked
Pt 2   S  -2    2.16     0.37     e   unchecked
Pt 2   F  -1    1.68     0.37     b   ?
Pt 2   Cl -1    2.05     0.37     b   ?
Pt 2   Br -1    2.20     0.37     e   unchecked 
Pt 2   C   2    1.760    0.37     a   ?
Pt 2   N  -3    1.81     0.37     e   unchecked
Pt 3   O  -2    1.87     0.37     e   unchecked        
Pt 3   Cl -1    2.30     0.37     e   unchecked
Pt 3   Br -1    2.47     0.35     e   unchecked
Pt 4   O  -2    1.879    0.37     a   ?
Pt 4   O  -2    1.856    0.407    bs  'Ro assumed'
Pt 4   F  -1    1.759    0.37     b   ?
Pt 4   F  -1    2.19     0.37     e   unchecked
Pt 4   Cl -1    2.17     0.37     b   ?
Pt 4   Cl -1    2.32     0.37     e   unchecked
Pt 4   Br -1    2.6      0.35     e   unchecked
Pt 9   Br -1    2.18     0.37     b   ?
Pt 9   I  -1    2.37     0.37     b   ? 
Pt 9   S  -2    2.08     0.37     b   ?
Pt 9   Se -2    2.19     0.37     b   ?
Pt 9   Te -2    2.45     0.37     b   ?
Pt 9   N  -3    1.77     0.37     b   ?
Pt 9   P  -3    2.19     0.37     b   ?
Pt 9   As -3    2.26     0.37     b   ?
Pt 9   H  -1    1.40     0.37     b   ?
Pu 3   O  -2    2.11     0.37     b   ?
Pu 3   O  -2    2.14     0.35     p   ?
Pu 3   F  -1    2.00     0.37     b   ?
Pu 3   F  -1    1.99     0.40     p   ?
Pu 3   Cl -1    2.48     0.37     b   ?
Pu 3   Cl -1    2.46     0.40     p   ?
Pu 3   Br -1    2.60     0.40     p   ?
Pu 3   I  -1    2.84     0.40     p   ?
Pu 4   O  -2    2.09     0.35     p   ?
Pu 4   O  -2    2.068    0.385    bf  ?
Pu 4   F  -1    1.97     0.40     p   ?
Pu 4   Cl -1    2.44     0.40     p   ?
Pu 5   O  -2    2.11     0.37     e   ?
Pu 5   O  -2    2.08     0.35     p   ?
Pu 5   F  -1    1.96     0.40     p   ?
Pu 6   O  -2    2.06     0.35     p   ?
Pu 6   F  -1    1.96     0.40     p   ?
Pu 7   O  -2    2.05     0.35     p   ?
Rb 1   O  -2    2.263    0.37     a   ?
Rb 1   O  -2    2.228    0.37     bt  'organic comounds'
Rb 1   O  -2    1.993    0.478    bs  ?
Rb 1   O  -2    2.0812   0.415    c   '7 A cut-off'
Rb 1   S  -2    2.70     0.37     b   ?
Rb 1   S  -2    2.2991   0.553    c   '7 A cut-off'
Rb 1   S  -2    2.80     0.37     e   unchecked
Rb 1   Se -2    2.81     0.37     b   ?
Rb 1   Se -2    2.3886   0.587    c   '7 A cut-off'
Rb 1   Te -2    3.00     0.37     b   ?
Rb 1   Te -2    2.4175   0.633    c   '8 A cut-off'
Rb 1   F  -1    2.16     0.37     b   ?
Rb 1   F  -1    1.9718   0.412    c   '6 A cut-off'
Rb 1   F  -1    2.20     0.37     e   unchecked
Rb 1   Cl -1    2.652    0.37     a   ?
Rb 1   Cl -1    2.2653   0.531    c   '7 A cut-off'
Rb 1   Br -1    2.78     0.37     b   ?
Rb 1   Br -1    2.3296   0.578    c   '7 A cut-off'
Rb 1   Br -1    2.86     0.37     e   unchecked
Rb 1   I  -1    3.01     0.37     b   ?
Rb 1   I  -1    2.4509   0.638    c   '7 A cut-off'
Rb 1   I  -1    3.12     0.37     e   unchecked
Rb 1   N  -3    2.62     0.37     e   unchecked
Rb 1   N  -3    2.37     0.37     b   ?
Rb 1   P  -3    2.76     0.37     b   ?
Rb 1   As -3    2.87     0.37     b   ?
Rb 1   H  -1    2.26     0.37     b   ?
Re 1   Cl -1    2.62     0.35     e   unchecked
Re 3   O  -2    1.9      0.35     e   unchecked
Re 3   Cl -1    2.23     0.37     e   unchecked
Re 4   F  -1    1.81     0.37     e   unchecked
Re 4   Cl -1    2.23     0.37     e   unchecked
Re 4   Br -1    2.35     0.37     e   unchecked
Re 5   O  -2    1.834    0.557    bs  'small sample, Ro assumed'  
Re 5   O  -2    1.86     0.37     e   ?  
Re 5   Cl -1    2.24     0.37     e   unchecked
Re 6   F  -1    1.79     0.37     e   unchecked
Re 7   O  -2    1.943    0.406    bs  ?
Re 7   O  -2    1.97     0.37     e   unchecked
Re 7   F  -1    1.86     0.37     b   ?  
Re 7   Cl -1    2.23     0.37     b   ? 
Re 9   Br -1    2.45     0.37     b   ? 
Re 9   I  -1    2.61     0.37     b   ?
Re 9   S  -2    2.37     0.37     b   ? 
Re 9   Se -2    2.50     0.37     b   ? 
Re 9   Te -2    2.70     0.37     b   ?
Re 9   N  -3    2.06     0.37     b   ?
Re 9   P  -3    2.46     0.37     b   ?
Re 9   As -3    2.54     0.37     b   ?
Re 9   H  -1    1.75     0.37     b   ?
Rh 3   O  -2    1.793    0.37     b   ?
Rh 3   O  -2    1.769    0.369    bs  'Ro assumed'
Rh 3   F  -1    1.71     0.37     b   ?
Rh 3   Cl -1    2.08     0.37     e   unchecked
Rh 3   Cl -1    2.17     0.37     b   ?
Rh 3   Br -1    2.27     0.35     e   unchecked
Rh 3   N  -3    1.82     0.35     e   unchecked
Rh 4   O  -2    1.836    0.422    bs  'Small sample, Ro assumed'
Rh 4   F  -1    1.59     0.37     e   unchecked
Rh 5   F  -1    1.80     0.37     e   unchecked
Rh 9   Br -1    2.25     0.37     b   ?
Rh 9   I  -1    2.48     0.37     b   ? 
Rh 9   S  -2    2.15     0.37     b   ?
Rh 9   Se -1    2.33     0.37     b   ? 
Rh 9   Te -2    2.55     0.37     b   ?
Rh 9   N  -3    1.88     0.37     b   ?
Rh 9   P  -3    2.29     0.37     b   ?
Rh 9   As -3    2.37     0.37     b   ?
Rh 9   H  -1    1.55     0.37     b   ?
Ru 2   Se -2    2.11     0.35     e   unchecked      
Ru 2   F  -1    1.84     0.35     e   unchecked
Ru 3   O  -2    1.77     0.37     o   ?
Ru 3   O  -2    1.745    0.401    bs  'Small sample, Ro assumed'
Ru 3   S  -2    2.20     0.35     e   unchecked      
Ru 3   F  -1    2.12     0.37     e   unchecked
Ru 3   Cl -1    2.25     0.37     e   unchecked
Ru 3   N  -3    1.82     0.35     e   unchecked
Ru 4   O  -2    1.833    0.366    bs  'Small sample, Ro assumed'
Ru 4   O  -2    1.834    0.37     b   ?
Ru 4   S  -2    2.21     0.37     e   unchecked
Ru 4   F  -1    1.74     0.37     b   ?
Ru 4   Cl -1    2.21     0.37     b   ? 
Ru 5   O  -2    1.90     0.37     o   ?     
Ru 5   O  -2    1.894    0.346    bs  'Ro assumed'
Ru 5   F  -1    1.82     0.37     e   unchecked
Ru 5   Cl -1    2.23     0.35     e   unchecked
Ru 6   O  -2    1.87     0.35     e   unchecked
Ru 7   O  -2    1.99     0.37     e   unchecked
Ru 9   Br -1    2.26     0.37     b   ?
Ru 9   I  -1    2.48     0.37     b   ? 
Ru 9   S  -2    2.16     0.37     b   ?
Ru 9   Se -2    2.33     0.37     b   ? 
Ru 9   Te -2    2.54     0.37     b   ?
Ru 9   N  -3    1.88     0.37     b   ?
Ru 9   P  -3    2.29     0.37     b   ?
Ru 9   As -3    2.36     0.37     b   ?
Ru 9   H  -1    1.61     0.37     b   ?
S  2   O  -2    1.74     0.37     e   unchecked
S  2   S  -2    2.03     0.37     e   unchecked                  
S  2   N  -2    1.597    0.37     a   ?
S  2   N  -3    1.682    0.37     a   ?
S  2   S   2    2.10     0.35     e   unchecked
S  4   O  -2    1.644    0.37     a   ?
S  4   O  -2    1.643    0.399    bs  'B assumed'
S  4   S  -4    2.35     0.37     e   unchecked
S  4   F  -1    1.60     0.37     b   ? 
S  4   Cl -1    2.02     0.37     b   ?           
S  4   N  -3    1.762    0.37     a   ? 
S  6   O  -2    1.624    0.37     a   ?   
S  6   O  -2    1.634    0.399    bs  'B assumed'
S  6   F  -1    1.56     0.37     b   ?
S  6   Cl -1    2.03     0.37     b   ?
S  6   N  -3    1.72     0.37     e   unchecked 
S  9   Br -1    2.17     0.37     b   ?
S  9   I  -1    2.36     0.37     b   ? 
S  9   S  -2    2.07     0.37     b   ? 
S  9   Se -2    2.21     0.37     b   ?
S  9   Te -2    2.45     0.37     b   ?
S  9   N  -3    1.74     0.37     b   ?
S  9   P  -3    2.15     0.37     b   ?
S  9   As -3    2.25     0.37     b   ?
S  9   H  -1    1.38     0.37     b   ?
Sb 3   O  -2    1.885    0.53     bj  ?
Sb 3   O  -2    1.927    0.446    bg  ?
Sb 3   O  -2    1.925    0.455    be  ?
Sb 3   O  -2    1.932    0.435    bs  ?
Sb 3   O  -2    1.924    0.47     bd  ? 
Sb 3   O  -2    1.955    0.37     an  ?
Sb 3   S  -2    2.38     0.50     e   unchecked
Sb 3   S  -2    2.474    0.37     a   ?
Sb 3   Se -2    2.60     0.37     e   unchecked
Sb 3   F  -1    1.883    0.37     a   ?
Sb 3   F  -1    1.90     0.37     b   ?
Sb 3   Cl -1    2.35     0.37     b   ?
Sb 3   Br -1    2.51     0.37     e   unchecked
Sb 3   I  -1    2.76     0.37     e   unchecked
Sb 3   N  -3    2.108    0.37     d   ?
Sb 5   O  -2    1.904    0.430    be  ?
Sb 5   O  -2    1.892    0.475    bs  'Ro assumed'
Sb 5   O  -2    1.912    0.37     an  ?	
Sb 5   O  -2    1.908    0.409    aw  'small sample'
Sb 5   F  -1    1.797    0.37     a   ?
Sb 5   Cl -1    2.30     0.37     b   ?
Sb 5   Br -1    2.48     0.37     e   unchecked 
Sb 5   N  -3    1.99     0.35     e   unchecked
Sb 9   O  -2    1.934    0.37     an  'use for unknown oxidation state'
Sb 9   S  -2    2.45     0.37     b   ?
Sb 9   Se -2    2.57     0.37     b   ?
Sb 9   Te -2    2.78     0.37     b   ?
Sb 9   Br -1    2.50     0.37     b   ?
Sb 9   I  -1    2.72     0.37     b   ?
Sb 9   N  -3    2.12     0.37     b   ?
Sb 9   P  -3    2.52     0.37     b   ?
Sb 9   As -3    2.60     0.37     b   ?
Sb 9   H  -1    2.77     0.37     b   ?
Sc 3   O  -2    1.849    0.37     a   ?
Sc 3   O  -2    1.780    0.452    bs  ?
Sc 3   O  -2    1.877    0.35     o   ?
Sc 3   S  -2    2.321    0.37     a   ?
Sc 3   Se -2    2.44     0.37     b   ?
Sc 3   Te -2    2.64     0.37     b   ?
Sc 3   F  -1    1.76     0.37     b   ?
Sc 3   Cl -1    2.36     0.37     e   unchecked
Sc 3   Cl -1    2.23     0.37     b   ?
Sc 3   Br -1    2.38     0.37     b   ? 
Sc 3   I  -1    2.59     0.37     b   ?
Sc 3   N  -3    1.98     0.37     b   ?
Sc 3   P  -3    2.40     0.37     b   ?
Sc 3   As -3    2.48     0.37     b   ?
Sc 3   H  -1    1.68     0.37     b   ?
Se 2   S  -2    2.21     0.37     e   unchecked
Se 2   Se -2    2.33     0.37     e   unchecked
Se 4   O  -2    1.811    0.37     a   ?
Se 4   O  -2    1.805    0.401    bs  ?
Se 4   F  -1    1.73     0.37     b   ?
Se 4   Cl -1    2.22     0.37     b   ?
Se 4   Br -1    2.43     0.37     e   unchecked
Se 6   O  -2    1.788    0.37     a   ?
Se 6   O  -2    1.797    0.399    bs  'B assumed'
Se 6   F  -1    1.69     0.37     b   ? 
Se 6   Cl -1    2.16     0.37     b   ?
Se 6   N  -3    1.90     0.35     e   unchecked
Se 9   Br -1    2.33     0.37     b   ?
Se 9   I  -1    2.54     0.37     b   ? 
Se 9   S  -2    2.25     0.37     b   ? 
Se 9   Se -2    2.36     0.37     b   ? 
Se 9   Te -2    2.55     0.37     b   ?
Se 9   P  -3    2.34     0.37     b   ?
Se 9   As -3    2.42     0.37     b   ?
Se 9   H  -1    1.54     0.37     b   ?
Si 4   O  -2    1.624    0.37     b   ?
Si 4   O  -2    1.622    0.37     au  ?
Si 4   O  -2    1.640    0.37     a   ?
Si 4   O  -2    1.624    0.389    bs  ?
Si 4   S  -2    2.126    0.37     a   ? 
Si 4   Se -2    2.26     0.37     b   ?
Si 4   Te -2    2.49     0.37     b   ? 
Si 4   F  -1    1.58     0.37     b   ? 
Si 4   Cl -1    2.03     0.37     b   ? 
Si 4   Br -1    2.20     0.37     b   ? 
Si 4   I  -1    2.41     0.37     b   ?
Si 4   C  -4    1.883    0.37     a   ?
Si 4   N  -3    1.724    0.37     a   ?
Si 4   N  -3    1.77     0.37     b   ? 
Si 4   P  -3    2.23     0.37     b   ?
Si 4   As -3    2.31     0.37     b   ?
Si 4   H  -1    1.47     0.37     b   ? 
Sm 2   O  -2    2.116    0.37     ai  ?
Sm 2   O  -2    2.126    0.37     al  ?
Sm 2   N  -3    2.267    0.37     al  ?
Sm 3   O  -2    2.088    0.37     b   ?
Sm 3   O  -2    2.049    0.404    bs  ?
Sm 3   O  -2    2.063    0.37     ae  'from transition metal complexes'
Sm 3   O  -2    2.055    0.37     ai  'from transition metal complexes'
Sm 3   S  -2    2.55     0.37     b   ?
Sm 3   S  -2    2.538    0.37     al  ?
Sm 3   Se -2    2.67     0.37     b   ?
Sm 3   Te -2    2.86     0.37     b   ?
Sm 3   F  -1    1.94     0.40     p   ?
Sm 3   F  -1    2.00     0.37     e   unchecked
Sm 3   Cl -1    2.466    0.37     b   ?
Sm 3   Cl -1    2.481    0.37     al  ?
Sm 3   Cl -1    2.43     0.40     p   ?
Sm 3   Br -1    2.66     0.37     b   ?
Sm 3   Br -1    2.58     0.40     p   ?
Sm 3   I  -1    2.84     0.37     b   ?
Sm 3   I  -1    2.80     0.40     p   ?
Sm 3   N  -3    2.171    0.37     ah  ?
Sm 3   N  -3    2.24     0.37     b   ?
Sm 3   P  -3    2.63     0.37     b   ?
Sm 3   As -3    2.70     0.37     b   ?
Sm 3   H  -1    1.96     0.37     b   ?
Sn 2   O  -2    1.849    0.50     bd  ?
Sn 2   O  -2    1.859    0.55     bh  ?
Sn 2   O  -2    1.910    0.451    bs  ?
Sn 2   O  -2    1.984    0.37     b   ?
Sn 2   O  -2    1.956    0.37     bn  'in metal organic complexes'
Sn 2   S  -2    2.35     0.50     e   unchecked
Sn 2   S  -2    2.423    0.37     bn  'in metal organic complexes'
Sn 2   Se -2    2.476    0.37     bn  'in metal organic complexes'
Sn 2   Te -2    2.747    0.37     bn  'in metal organic complexes'
Sn 2   F  -1    1.925    0.37     a   ?
Sn 2   F  -1    1.869    0.37     bn  'in metal organic complexes'
Sn 2   Cl -1    2.335    0.43     bi  'Ro from molecular SnCl2'
Sn 2   Cl -1    2.330    0.37     bn  'in metal organic complexes'
Sn 2   Cl -1    2.36     0.37     b   ?
Sn 2   Br -1    2.500    0.37     bn  'in metal organic complexes'
Sn 2   I  -1    2.752    0.37     bn  'in metal organic complexes'
Sn 2   N  -3    2.046    0.37     bn  'in metal organic complexes'
Sn 2   P  -3    2.488    0.37     bn  'in metal organic complexes'
Sn 2   As -3    2.585    0.37     bn  'in metal organic complexes'
Sn 2   C  -4    2.077    0.37     bn  'in metal organic complexes'
Sn 4   O  -2    1.905    0.37     a   ?
Sn 4   O  -2    1.946    0.274    bs  ?
Sn 4   S  -2    2.399    0.37     a   ?
Sn 4   S  -2    2.393    0.37     bn  'in metal organic complexes'
Sn 4   Se -2    2.524    0.37     bn  'in metal organic complexes'
Sn 4   F  -1    1.843    0.37     a   ?
Sn 4   F  -1    1.802    0.37     bn  'in metal organic complexes'
Sn 4   Cl -1    2.276    0.37     a   ?
Sn 4   Br -1    2.444    0.37     bn  'in metal organic complexes'
Sn 4   I  -1    2.700    0.37     bn  'in metal organic complexes'
Sn 4   N  -3    2.024    0.37     bn  'in metal organic complexes'
Sn 9   Br -1    2.55     0.37     b   ?
Sn 9   I  -1    2.76     0.37     b   ?
Sn 9   S  -2    2.39     0.37     aa  ?
Sn 9   S  -2    2.45     0.37     b   ?
Sn 9   Se -2    2.59     0.37     b   ?
Sn 9   Te -2    2.76     0.37     b   ?
Sn 9   N  -3    2.06     0.37     aa  ?
Sn 9   N  -3    2.14     0.37     b   ?
Sn 9   P  -3    2.45     0.37     b   ?
Sn 9   As -3    2.62     0.37     b   ?
Sn 9   H  -1    1.85     0.37     b   ?
Sr 2   O  -2    2.118    0.37     a   ?
Sr 2   O  -2    2.090    0.37     bt  'organic compounds'
Sr 2   O  -2    1.958    0.479    bs  ?
Sr 2   S  -2    2.59     0.37     b   ?
Sr 2   S  -2    2.65     0.37     e   unchecked 
Sr 2   Se -2    2.72     0.37     b   ?
Sr 2   Te -2    2.87     0.37     b   ?
Sr 2   Te -2    2.06     0.37     e   unchecked
Sr 2   F  -1    2.019    0.37     b   ?
Sr 2   Cl -1    2.51     0.37     b   ?
Sr 2   Br -1    2.68     0.37     b   ?
Sr 2   I  -1    2.88     0.37     b   ?
Sr 2   N  -3    2.23     0.37     b   ?
Sr 2   P  -3    2.67     0.37     b   ?
Sr 2   As -3    2.76     0.37     b   ?
Sr 2   H  -1    2.01     0.37     b   ?
Ta 4   O  -2    2.29     0.37     e   unchecked
Ta 5   O  -2    1.920    0.37     a   ?
Ta 5   O  -2    1.916    0.343    bs  ?
Ta 5   S  -2    2.47     0.37     e   unchecked
Ta 5   F  -1    1.88     0.37     b   ?
Ta 5   Cl -1    2.30     0.37     b   ?
Ta 9   Br -1    2.45     0.37     b   ? 
Ta 9   I  -1    2.66     0.37     b   ? 
Ta 9   S  -2    2.39     0.37     b   ?
Ta 9   Se -2    2.51     0.37     b   ?
Ta 9   Te -2    2.70     0.37     b   ?
Ta 9   N  -3    2.01     0.37     b   ?
Ta 9   P  -3    2.47     0.37     b   ?
Ta 9   As -3    2.55     0.37     b   ?
Ta 9   H  -1    1.76     0.37     b   ?
Tb 3   O  -2    2.032    0.37     a   ?
Tb 3   O  -2    2.049    0.37     b   ?
Tb 3   O  -2    2.020    0.379    bs  ?
Tb 3   O  -2    2.013    0.37     ae  'from transition metal complexes'
Tb 3   S  -2    2.51     0.37     b   ?
Tb 3   S  -2    2.498    0.37     al  ?
Tb 3   Se -2    2.63     0.37     b   ?
Tb 3   Te -2    2.82     0.37     b   ?
Tb 3   F  -1    1.936    0.37     b   ?
Tb 3   F  -1    1.90     0.40     p   ?
Tb 3   Cl -1    2.427    0.37     b   ?
Tb 3   Cl -1    2.437    0.37     al  ?
Tb 3   Cl -1    2.39     0.40     p   ?
Tb 3   Br -1    2.58     0.37     b   ?
Tb 3   Br -1    2.54     0.40     p   ?
