Repository: hackingmaterials/matminer

# <img alt="matminer" src="docs_rst/_static/matminer_logo_small.png" width="300">

matminer is a library for performing data mining in the field of aeronautical science.

- **Website (including documentation):** https://hackingmaterials.github.io/matminer/
- **Examples:** https://github.com/hackingmaterials/matminer_examples
- **Help/Support:** https://discuss.matsci.org
- **Source:** https://github.com/hackingmaterials/matminer

If you like matminer, you might also try [automatminer](https://github.com/hackingmaterials/automatminer).

If you find matminer useful, please encourage its development by citing the following paper in your research:
```
Ward, L., Dunn, A., Faghaninia, A., Zimmermann, N. E. R., Bajaj, S., Wang, Q.,
Montoya, J. H., Chen, J., Bystrom, K., Dylla, M., Chard, K., Asta, M., Persson,
K., Snyder, G. J., Foster, I., Jain, A., Matminer: An open source toolkit for
materials data mining. Comput. Mater. Sci. 152, 60-69 (2018).
```

Matminer helps users apply methods and data sets developed by the community. Please also cite the original sources, as this will add clarity to your article and credit the original authors:

- If you use one or more **data retrieval methods**, check the code documentation on the relevant paper(s) to cite.
- If you use one or more **featurizers**, please take advantage of the ```citations()``` function present for every featurizer in matminer. This function will provide a list of BibTeX-formatted citations for that featurizer, making it easy to keep track of and cite the original publications.

This data has been retrieved from https://github.com/polyanskiy/refractiveindex.info-database
on August 27, 2022. The script used to transform the data from the original repository to
an easier-to-use database for matminer can be found in matminer/dev_scripts/dataset_management/handle_refractiveindex.py
This script is ugly because the data format is not homogeneous and many things have been handled by hand.
Do not hesitate to contact Matgenix in case you have troubles to re-create the dataset used by matminer (in case you want to update the database).

File: matminer/utils/data_files/optical_polyanskiy/database/main/Ag/Choi.yml
# this file is part of refractiveindex.info database
# refractiveindex.info database is in the public domain
# copyright and related rights waived via CC0 1.0

REFERENCES: "J. Choi, F. Cheng, J. W. Cleary, L. Sun, C. K. Dass, J. R. Hendrickson, C.-Y. Wang, S. Gwo, C.-K. Shih, X. Li. Optical dielectric constants of single crystalline silver films in the long wavelength range, <a href=\"https://www.osapublishing.org/ome/abstract.cfm?uri=ome-10-2-693\"><i>Opt. Mater. Express</i> <b>10</b>, 693-703 (2020)</a><br>(see supplementary materials for numerical data)"
COMMENTS: "Epitaxially grown, atomically smooth, single crystalline thick Ag film. Room temperature."
DATA:
  - type: tabulated nk
    data: |
        1.231 0.169 8.852
        1.243 0.173 8.946
        1.256 0.176 9.041
        1.269 0.179 9.137
        1.282 0.183 9.235
        1.295 0.187 9.336
        1.309 0.191 9.439
        1.323 0.195 9.543
        1.337 0.199 9.650
        1.352 0.203 9.760
        1.366 0.208 9.871
        1.382 0.212 9.985
        1.397 0.217 10.102
        1.413 0.222 10.221
        1.429 0.227 10.343
        1.446 0.232 10.467
        1.463 0.237 10.595
        1.481 0.243 10.725
        1.499 0.249 10.859
        1.517 0.255 10.996
        1.536 0.261 11.136
        1.555 0.267 11.279
        1.575 0.274 11.427
        1.595 0.281 11.577
        1.616 0.289 11.732
        1.637 0.296 11.891
        1.659 0.304 12.053
        1.681 0.312 12.221
        1.705 0.320 12.392
        1.728 0.329 12.569
        1.753 0.339 12.750
        1.778 0.348 12.937
        1.804 0.358 13.129
        1.830 0.369 13.327
        1.858 0.380 13.530
        1.886 0.391 13.739
        1.915 0.403 13.955
        1.945 0.416 14.177
        1.976 0.429 14.407
        2.008 0.443 14.643
        2.041 0.458 14.888
        2.075 0.473 15.140
        2.111 0.489 15.402
        2.147 0.506 15.672
        2.185 0.524 15.951
        2.224 0.542 16.240
        2.265 0.562 16.540
        2.307 0.583 16.851
        2.351 0.605 17.173
        2.396 0.629 17.508
        2.444 0.654 17.855
        2.493 0.680 18.217
        2.544 0.708 18.593
        2.597 0.737 18.985
        2.653 0.769 19.393
        2.711 0.803 19.819
        2.771 0.839 20.264
        2.835 0.877 20.729
        2.901 0.918 21.215
        2.970 0.962 21.725
        3.043 1.010 22.258
        3.120 1.061 22.819
        3.200 1.116 23.408
        3.285 1.175 24.028
        3.375 1.239 24.681
        3.469 1.309 25.371
        3.569 1.384 26.098
        3.675 1.467 26.869
        3.787 1.557 27.686
        3.906 1.655 28.554
        4.033 1.764 29.477
        4.169 1.883 30.461
        4.314 2.015 31.513
        4.469 2.161 32.638
        4.636 2.323 33.846
        4.816 2.504 35.144
        5.011 2.708 36.547
        5.222 2.937 38.063
        5.452 3.196 39.710
        5.702 3.491 41.502
        5.977 3.829 43.463
        6.280 4.218 45.613
        6.615 4.669 47.986
        6.988 5.196 50.611
SPECS:
    n_absolute: true
    wavelength_vacuum: true

File: matminer/utils/data_files/optical_polyanskiy/database/main/Ag/Jiang.yml
# this file is part of refractiveindex.info database
# refractiveindex.info database is in the public domain
# copyright and related rights waived via CC0 1.0

REFERENCES: "Y. Jiang, S. Pillai, M. A. Green. Realistic silver optical constants for plasmonics, <a href=\"https://doi.org/10.1038/srep30605\"><i>Sci. Rep.</i> <b>6</b>, 30605 (2016)</a><br>(see supplementary materials for numerical data)"
COMMENTS: "Improved dataset representative of overlayer-protected, freshly deposited and annealed Ag films on silicon-nitride and glass. Room temperature."
DATA:
  - type: tabulated nk
    data: |
        0.300 1.619 0.591
        0.301 1.612 0.558
        0.302 1.602 0.523
        0.303 1.590 0.487
        0.304 1.574 0.450
        0.305 1.554 0.413
        0.306 1.530 0.375
        0.307 1.502 0.337
        0.308 1.469 0.300
        0.309 1.432 0.264
        0.310 1.389 0.231
        0.311 1.342 0.202
        0.312 1.290 0.177
        0.313 1.234 0.158
        0.314 1.176 0.146
        0.315 1.117 0.143
        0.316 1.065 0.149
        0.317 1.018 0.155
        0.318 0.974 0.161
        0.319 0.932 0.167
        0.320 0.890 0.174
        0.321 0.849 0.182
        0.322 0.808 0.190
        0.323 0.767 0.200
        0.324 0.726 0.210
        0.325 0.684 0.222
        0.326 0.642 0.235
        0.327 0.600 0.250
        0.328 0.557 0.268
        0.329 0.514 0.289
        0.330 0.472 0.313
        0.331 0.431 0.342
        0.332 0.392 0.373
        0.333 0.357 0.408
        0.334 0.326 0.445
        0.335 0.299 0.483
        0.336 0.276 0.521
        0.337 0.256 0.558
        0.338 0.239 0.594
        0.339 0.225 0.630
        0.340 0.212 0.663
        0.341 0.201 0.696
        0.342 0.191 0.727
        0.343 0.183 0.758
        0.344 0.175 0.787
        0.345 0.168 0.815
        0.346 0.162 0.842
        0.347 0.156 0.868
        0.348 0.151 0.894
        0.349 0.146 0.919
        0.350 0.142 0.943
        0.351 0.138 0.966
        0.352 0.134 0.989
        0.353 0.130 1.011
        0.354 0.127 1.033
        0.355 0.124 1.054
        0.356 0.121 1.075
        0.357 0.118 1.096
        0.358 0.115 1.116
        0.359 0.113 1.135
        0.360 0.111 1.154
        0.361 0.108 1.173
        0.362 0.106 1.192
        0.363 0.104 1.210
        0.364 0.102 1.228
        0.365 0.100 1.246
        0.366 0.098 1.263
        0.367 0.097 1.281
        0.368 0.095 1.298
        0.369 0.093 1.314
        0.370 0.092 1.331
        0.371 0.090 1.347
        0.372 0.089 1.363
        0.373 0.088 1.379
        0.374 0.086 1.395
        0.375 0.085 1.411
        0.376 0.084 1.426
        0.377 0.083 1.441
        0.378 0.081 1.456
        0.379 0.080 1.471
        0.380 0.079 1.486
        0.381 0.078 1.501
        0.382 0.077 1.515
        0.383 0.076 1.530
        0.384 0.075 1.544
        0.385 0.074 1.558
        0.386 0.074 1.572
        0.387 0.073 1.586
        0.388 0.072 1.599
        0.389 0.071 1.613
        0.390 0.070 1.627
        0.391 0.070 1.640
        0.392 0.069 1.654
        0.393 0.068 1.667
        0.394 0.067 1.680
        0.395 0.067 1.693
        0.396 0.066 1.706
        0.397 0.065 1.719
        0.398 0.065 1.732
        0.399 0.064 1.744
        0.400 0.064 1.757
        0.401 0.063 1.770
        0.402 0.063 1.782
        0.403 0.062 1.795
        0.404 0.062 1.807
        0.405 0.061 1.819
        0.406 0.061 1.831
        0.407 0.060 1.844
        0.408 0.060 1.856
        0.409 0.059 1.868
        0.410 0.059 1.880
        0.411 0.058 1.892
        0.412 0.058 1.903
        0.413 0.057 1.915
        0.414 0.057 1.927
        0.415 0.057 1.939
        0.416 0.056 1.950
        0.417 0.056 1.962
        0.418 0.056 1.973
        0.419 0.055 1.985
        0.420 0.055 1.996
        0.421 0.055 2.007
        0.422 0.054 2.019
        0.423 0.054 2.030
        0.424 0.054 2.041
        0.425 0.053 2.052
        0.426 0.053 2.064
        0.427 0.053 2.075
        0.428 0.053 2.086
        0.429 0.052 2.097
        0.430 0.052 2.108
        0.431 0.052 2.119
        0.432 0.052 2.129
        0.433 0.051 2.140
        0.434 0.051 2.151
        0.435 0.051 2.162
        0.436 0.051 2.173
        0.437 0.050 2.183
        0.438 0.050 2.194
        0.439 0.050 2.204
        0.440 0.050 2.215
        0.441 0.050 2.226
        0.442 0.050 2.236
        0.443 0.049 2.247
        0.444 0.049 2.257
        0.445 0.049 2.267
        0.446 0.049 2.278
        0.447 0.049 2.288
        0.448 0.049 2.299
        0.449 0.048 2.309
        0.450 0.048 2.319
        0.451 0.048 2.329
        0.452 0.048 2.340
        0.453 0.048 2.350
        0.454 0.048 2.360
        0.455 0.048 2.370
        0.456 0.048 2.380
        0.457 0.048 2.390
        0.458 0.047 2.400
        0.459 0.047 2.410
        0.460 0.047 2.420
        0.461 0.047 2.430
        0.462 0.047 2.440
        0.463 0.047 2.450
        0.464 0.047 2.460
        0.465 0.047 2.470
        0.466 0.047 2.480
        0.467 0.047 2.490
        0.468 0.047 2.499
        0.469 0.047 2.509
        0.470 0.047 2.519
        0.471 0.046 2.529
        0.472 0.046 2.538
        0.473 0.046 2.548
        0.474 0.046 2.558
        0.475 0.046 2.567
        0.476 0.046 2.577
        0.477 0.046 2.587
        0.478 0.046 2.596
        0.479 0.046 2.606
        0.480 0.046 2.615
        0.481 0.046 2.625
        0.482 0.046 2.635
        0.483 0.046 2.644
        0.484 0.046 2.654
        0.485 0.046 2.663
        0.486 0.046 2.672
        0.487 0.046 2.682
        0.488 0.046 2.691
        0.489 0.046 2.701
        0.490 0.046 2.710
        0.491 0.046 2.719
        0.492 0.046 2.729
        0.493 0.046 2.738
        0.494 0.046 2.747
        0.495 0.046 2.757
        0.496 0.046 2.766
        0.497 0.046 2.775
        0.498 0.046 2.785
        0.499 0.046 2.794
        0.500 0.046 2.803
        0.501 0.046 2.812
        0.502 0.046 2.821
        0.503 0.046 2.831
        0.504 0.046 2.840
        0.505 0.046 2.849
        0.506 0.046 2.858
        0.507 0.046 2.867
        0.508 0.046 2.876
        0.509 0.046 2.885
        0.510 0.046 2.895
        0.511 0.046 2.904
        0.512 0.047 2.913
        0.513 0.047 2.922
        0.514 0.047 2.931
        0.515 0.047 2.940
        0.516 0.047 2.949
        0.517 0.047 2.958
        0.518 0.047 2.967
        0.519 0.047 2.976
        0.520 0.047 2.985
        0.521 0.047 2.994
        0.522 0.047 3.003
        0.523 0.047 3.011
        0.524 0.047 3.020
        0.525 0.047 3.029
        0.526 0.047 3.038
        0.527 0.047 3.047
        0.528 0.047 3.056
        0.529 0.047 3.065
        0.530 0.047 3.074
        0.531 0.048 3.082
        0.532 0.048 3.091
        0.533 0.048 3.100
        0.534 0.048 3.109
        0.535 0.048 3.118
        0.536 0.048 3.126
        0.537 0.048 3.135
        0.538 0.048 3.144
        0.539 0.048 3.153
        0.540 0.048 3.162
        0.541 0.048 3.170
        0.542 0.048 3.179
        0.543 0.048 3.188
        0.544 0.049 3.196
        0.545 0.049 3.205
        0.546 0.049 3.214
        0.547 0.049 3.222
        0.548 0.049 3.231
        0.549 0.049 3.240
        0.550 0.049 3.248
        0.551 0.049 3.257
        0.552 0.049 3.266
        0.553 0.049 3.274
        0.554 0.049 3.283
        0.555 0.050 3.292
        0.556 0.050 3.300
        0.557 0.050 3.309
        0.558 0.050 3.317
        0.559 0.050 3.326
        0.560 0.050 3.334
        0.561 0.050 3.343
        0.562 0.050 3.352
        0.563 0.050 3.360
        0.564 0.050 3.369
        0.565 0.050 3.377
        0.566 0.051 3.386
        0.567 0.051 3.394
        0.568 0.051 3.403
        0.569 0.051 3.411
        0.570 0.051 3.420
        0.571 0.051 3.428
        0.572 0.051 3.437
        0.573 0.051 3.445
        0.574 0.051 3.454
        0.575 0.052 3.462
        0.576 0.052 3.470
        0.577 0.052 3.479
        0.578 0.052 3.487
        0.579 0.052 3.496
        0.580 0.052 3.504
        0.581 0.052 3.513
        0.582 0.052 3.521
        0.583 0.052 3.529
        0.584 0.053 3.538
        0.585 0.053 3.546
        0.586 0.053 3.554
        0.587 0.053 3.563
        0.588 0.053 3.571
        0.589 0.053 3.580
        0.590 0.053 3.588
        0.591 0.053 3.596
        0.592 0.053 3.605
        0.593 0.054 3.613
        0.594 0.054 3.621
        0.595 0.054 3.630
        0.596 0.054 3.638
        0.597 0.054 3.646
        0.598 0.054 3.654
        0.599 0.054 3.663
        0.600 0.054 3.671
        0.601 0.055 3.679
        0.602 0.055 3.688
        0.603 0.055 3.696
        0.604 0.055 3.704
        0.605 0.055 3.712
        0.606 0.055 3.721
        0.607 0.055 3.729
        0.608 0.055 3.737
        0.609 0.056 3.745
        0.610 0.056 3.754
        0.611 0.056 3.762
        0.612 0.056 3.770
        0.613 0.056 3.778
        0.614 0.056 3.787
        0.615 0.056 3.795
        0.616 0.056 3.803
        0.617 0.057 3.811
        0.618 0.057 3.819
        0.619 0.057 3.827
        0.620 0.057 3.836
        0.621 0.057 3.844
        0.622 0.057 3.852
        0.623 0.057 3.860
        0.624 0.058 3.868
        0.625 0.058 3.876
        0.626 0.058 3.885
        0.627 0.058 3.893
        0.628 0.058 3.901
        0.629 0.058 3.909
        0.630 0.058 3.917
        0.631 0.059 3.925
        0.632 0.059 3.933
        0.633 0.059 3.942
        0.634 0.059 3.950
        0.635 0.059 3.958
        0.636 0.059 3.966
        0.637 0.059 3.974
        0.638 0.060 3.982
        0.639 0.060 3.990
        0.640 0.060 3.998
        0.641 0.060 4.006
        0.642 0.060 4.014
        0.643 0.060 4.023
        0.644 0.060 4.031
        0.645 0.061 4.039
        0.646 0.061 4.047
        0.647 0.061 4.055
        0.648 0.061 4.063
        0.649 0.061 4.071
        0.650 0.061 4.079
        0.651 0.061 4.087
        0.652 0.062 4.095
        0.653 0.062 4.103
        0.654 0.062 4.111
        0.655 0.062 4.119
        0.656 0.062 4.127
        0.657 0.062 4.135
        0.658 0.063 4.143
        0.659 0.063 4.151
        0.660 0.063 4.159
        0.661 0.063 4.167
        0.662 0.063 4.175
        0.663 0.063 4.183
        0.664 0.063 4.191
        0.665 0.064 4.199
        0.666 0.064 4.207
        0.667 0.064 4.215
        0.668 0.064 4.223
        0.669 0.064 4.231
        0.670 0.064 4.239
        0.671 0.065 4.247
        0.672 0.065 4.255
        0.673 0.065 4.263
        0.674 0.065 4.271
        0.675 0.065 4.279
        0.676 0.065 4.287
        0.677 0.065 4.295
        0.678 0.066 4.303
        0.679 0.066 4.311
        0.680 0.066 4.319
        0.681 0.066 4.326
        0.682 0.066 4.334
        0.683 0.066 4.342
        0.684 0.067 4.350
        0.685 0.067 4.358
        0.686 0.067 4.366
        0.687 0.067 4.374
        0.688 0.067 4.382
        0.689 0.067 4.390
        0.690 0.068 4.398
        0.691 0.068 4.406
        0.692 0.068 4.413
        0.693 0.068 4.421
        0.694 0.068 4.429
        0.695 0.068 4.437
        0.696 0.069 4.445
        0.697 0.069 4.453
        0.698 0.069 4.461
        0.699 0.069 4.469
        0.700 0.069 4.477
        0.701 0.069 4.484
        0.702 0.070 4.492
        0.703 0.070 4.500
        0.704 0.070 4.508
        0.705 0.070 4.516
        0.706 0.070 4.524
        0.707 0.070 4.532
        0.708 0.071 4.539
        0.709 0.071 4.547
        0.710 0.071 4.555
        0.711 0.071 4.563
        0.712 0.071 4.571
        0.713 0.071 4.579
        0.714 0.072 4.586
        0.715 0.072 4.594
        0.716 0.072 4.602
        0.717 0.072 4.610
        0.718 0.072 4.618
        0.719 0.072 4.626
        0.720 0.073 4.633
        0.721 0.073 4.641
        0.722 0.073 4.649
        0.723 0.073 4.657
        0.724 0.073 4.665
        0.725 0.074 4.672
        0.726 0.074 4.680
        0.727 0.074 4.688
        0.728 0.074 4.696
        0.729 0.074 4.704
        0.730 0.074 4.711
        0.731 0.075 4.719
        0.732 0.075 4.727
        0.733 0.075 4.735
        0.734 0.075 4.742
        0.735 0.075 4.750
        0.736 0.075 4.758
        0.737 0.076 4.766
        0.738 0.076 4.774
        0.739 0.076 4.781
        0.740 0.076 4.789
        0.741 0.076 4.797
        0.742 0.077 4.805
        0.743 0.077 4.812
        0.744 0.077 4.820
        0.745 0.077 4.828
        0.746 0.077 4.836
        0.747 0.077 4.843
        0.748 0.078 4.851
        0.749 0.078 4.859
        0.750 0.078 4.867
        0.751 0.078 4.874
        0.752 0.078 4.882
        0.753 0.079 4.890
        0.754 0.079 4.898
        0.755 0.079 4.905
        0.756 0.079 4.913
        0.757 0.079 4.921
        0.758 0.079 4.928
        0.759 0.080 4.936
        0.760 0.080 4.944
        0.761 0.080 4.952
        0.762 0.080 4.959
        0.763 0.080 4.967
        0.764 0.081 4.975
        0.765 0.081 4.982
        0.766 0.081 4.990
        0.767 0.081 4.998
        0.768 0.081 5.006
        0.769 0.082 5.013
        0.770 0.082 5.021
        0.771 0.082 5.029
        0.772 0.082 5.036
        0.773 0.082 5.044
        0.774 0.082 5.052
        0.775 0.083 5.059
        0.776 0.083 5.067
        0.777 0.083 5.075
        0.778 0.083 5.083
        0.779 0.083 5.090
        0.780 0.084 5.098
        0.781 0.084 5.106
        0.782 0.084 5.113
        0.783 0.084 5.121
        0.784 0.084 5.129
        0.785 0.085 5.136
        0.786 0.085 5.144
        0.787 0.085 5.152
        0.788 0.085 5.159
        0.789 0.085 5.167
        0.790 0.086 5.175
        0.791 0.086 5.182
        0.792 0.086 5.190
        0.793 0.086 5.198
        0.794 0.086 5.205
        0.795 0.087 5.213
        0.796 0.087 5.221
        0.797 0.087 5.228
        0.798 0.087 5.236
        0.799 0.087 5.243
        0.800 0.088 5.251
        0.801 0.088 5.259
        0.802 0.088 5.266
        0.803 0.088 5.274
        0.804 0.088 5.282
        0.805 0.089 5.289
        0.806 0.089 5.297
        0.807 0.089 5.305
        0.808 0.089 5.312
        0.809 0.089 5.320
        0.810 0.090 5.327
        0.811 0.090 5.335
        0.812 0.090 5.343
        0.813 0.090 5.350
        0.814 0.090 5.358
        0.815 0.091 5.366
        0.816 0.091 5.373
        0.817 0.091 5.381
        0.818 0.091 5.388
        0.819 0.091 5.396
        0.820 0.092 5.404
        0.821 0.092 5.411
        0.822 0.092 5.419
        0.823 0.092 5.426
        0.824 0.092 5.434
        0.825 0.093 5.442
        0.826 0.093 5.449
        0.827 0.093 5.457
        0.828 0.093 5.464
        0.829 0.093 5.472
        0.830 0.094 5.480
        0.831 0.094 5.487
        0.832 0.094 5.495
        0.833 0.094 5.502
        0.834 0.094 5.510
        0.835 0.095 5.518
        0.836 0.095 5.525
        0.837 0.095 5.533
        0.838 0.095 5.540
        0.839 0.095 5.548
        0.840 0.096 5.555
        0.841 0.096 5.563
        0.842 0.096 5.571
        0.843 0.096 5.578
        0.844 0.097 5.586
        0.845 0.097 5.593
        0.846 0.097 5.601
        0.847 0.097 5.608
        0.848 0.097 5.616
        0.849 0.098 5.624
        0.850 0.098 5.631
        0.851 0.098 5.639
        0.852 0.098 5.646
        0.853 0.098 5.654
        0.854 0.099 5.661
        0.855 0.099 5.669
        0.856 0.099 5.677
        0.857 0.099 5.684
        0.858 0.099 5.692
        0.859 0.100 5.699
        0.860 0.100 5.707
        0.861 0.100 5.714
        0.862 0.100 5.722
        0.863 0.101 5.729
        0.864 0.101 5.737
        0.865 0.101 5.744
        0.866 0.101 5.752
        0.867 0.101 5.760
        0.868 0.102 5.767
        0.869 0.102 5.775
        0.870 0.102 5.782
        0.871 0.102 5.790
        0.872 0.103 5.797
        0.873 0.103 5.805
        0.874 0.103 5.812
        0.875 0.103 5.820
        0.876 0.103 5.827
        0.877 0.104 5.835
        0.878 0.104 5.842
        0.879 0.104 5.850
        0.880 0.104 5.857
        0.881 0.104 5.865
        0.882 0.105 5.872
        0.883 0.105 5.880
        0.884 0.105 5.888
        0.885 0.105 5.895
        0.886 0.106 5.903
        0.887 0.106 5.910
        0.888 0.106 5.918
        0.889 0.106 5.925
        0.890 0.106 5.933
        0.891 0.107 5.940
        0.892 0.107 5.948
        0.893 0.107 5.955
        0.894 0.107 5.963
        0.895 0.108 5.970
        0.896 0.108 5.978
        0.897 0.108 5.985
        0.898 0.108 5.993
        0.899 0.108 6.000
        0.900 0.109 6.008
        0.901 0.109 6.015
        0.902 0.109 6.023
        0.903 0.109 6.030
        0.904 0.110 6.038
        0.905 0.110 6.045
        0.906 0.110 6.053
        0.907 0.110 6.060
        0.908 0.111 6.068
        0.909 0.111 6.075
        0.910 0.111 6.083
        0.911 0.111 6.090
        0.912 0.111 6.098
        0.913 0.112 6.105
        0.914 0.112 6.113
        0.915 0.112 6.120
        0.916 0.112 6.128
        0.917 0.113 6.135
        0.918 0.113 6.143
        0.919 0.113 6.150
        0.920 0.113 6.157
        0.921 0.114 6.165
        0.922 0.114 6.172
        0.923 0.114 6.180
        0.924 0.114 6.187
        0.925 0.114 6.195
        0.926 0.115 6.202
        0.927 0.115 6.210
        0.928 0.115 6.217
        0.929 0.115 6.225
        0.930 0.116 6.232
        0.931 0.116 6.240
        0.932 0.116 6.247
        0.933 0.116 6.255
        0.934 0.117 6.262
        0.935 0.117 6.270
        0.936 0.117 6.277
        0.937 0.117 6.284
        0.938 0.117 6.292
        0.939 0.118 6.299
        0.940 0.118 6.307
        0.941 0.118 6.314
        0.942 0.118 6.322
        0.943 0.119 6.329
        0.944 0.119 6.337
        0.945 0.119 6.344
        0.946 0.119 6.352
        0.947 0.120 6.359
        0.948 0.120 6.366
        0.949 0.120 6.374
        0.950 0.120 6.381
        0.951 0.121 6.389
        0.952 0.121 6.396
        0.953 0.121 6.404
        0.954 0.121 6.411
        0.955 0.122 6.419
        0.956 0.122 6.426
        0.957 0.122 6.434
        0.958 0.122 6.441
        0.959 0.122 6.448
        0.960 0.123 6.456
        0.961 0.123 6.463
        0.962 0.123 6.471
        0.963 0.123 6.478
        0.964 0.124 6.486
        0.965 0.124 6.493
        0.966 0.124 6.500
        0.967 0.124 6.508
        0.968 0.125 6.515
        0.969 0.125 6.523
        0.970 0.125 6.530
        0.971 0.125 6.538
        0.972 0.126 6.545
        0.973 0.126 6.552
        0.974 0.126 6.560
        0.975 0.126 6.567
        0.976 0.127 6.575
        0.977 0.127 6.582
        0.978 0.127 6.590
        0.979 0.127 6.597
        0.980 0.128 6.604
        0.981 0.128 6.612
        0.982 0.128 6.619
        0.983 0.128 6.627
        0.984 0.129 6.634
        0.985 0.129 6.642
        0.986 0.129 6.649
        0.987 0.129 6.656
        0.988 0.130 6.664
        0.989 0.130 6.671
        0.990 0.130 6.679
        0.991 0.130 6.686
        0.992 0.131 6.693
        0.993 0.131 6.701
        0.994 0.131 6.708
        0.995 0.131 6.716
        0.996 0.132 6.723
        0.997 0.132 6.731
        0.998 0.132 6.738
        0.999 0.132 6.745
        1.000 0.133 6.753
        1.001 0.133 6.760
        1.002 0.133 6.768
        1.003 0.133 6.775
        1.004 0.134 6.782
        1.005 0.134 6.790
        1.006 0.134 6.797
        1.007 0.134 6.805
        1.008 0.135 6.812
        1.009 0.135 6.819
        1.010 0.135 6.827
        1.011 0.135 6.834
        1.012 0.136 6.842
        1.013 0.136 6.849
        1.014 0.136 6.856
        1.015 0.136 6.864
        1.016 0.137 6.871
        1.017 0.137 6.879
        1.018 0.137 6.886
        1.019 0.137 6.893
        1.020 0.138 6.901
        1.021 0.138 6.908
        1.022 0.138 6.915
        1.023 0.138 6.923
        1.024 0.139 6.930
        1.025 0.139 6.938
        1.026 0.139 6.945
        1.027 0.139 6.952
        1.028 0.140 6.960
        1.029 0.140 6.967
        1.030 0.140 6.975
        1.031 0.140 6.982
        1.032 0.141 6.989
        1.033 0.141 6.997
        1.034 0.141 7.004
        1.035 0.142 7.011
        1.036 0.142 7.019
        1.037 0.142 7.026
        1.038 0.142 7.034
        1.039 0.143 7.041
        1.040 0.143 7.048
        1.041 0.143 7.056
        1.042 0.143 7.063
        1.043 0.144 7.070
        1.044 0.144 7.078
        1.045 0.144 7.085
        1.046 0.144 7.093
        1.047 0.145 7.100
        1.048 0.145 7.107
        1.049 0.145 7.115
        1.050 0.145 7.122
        1.051 0.146 7.129
        1.052 0.146 7.137
        1.053 0.146 7.144
        1.054 0.147 7.152
        1.055 0.147 7.159
        1.056 0.147 7.166
        1.057 0.147 7.174
        1.058 0.148 7.181
        1.059 0.148 7.188
        1.060 0.148 7.196
        1.061 0.148 7.203
        1.062 0.149 7.210
        1.063 0.149 7.218
        1.064 0.149 7.225
        1.065 0.149 7.233
        1.066 0.150 7.240
        1.067 0.150 7.247
        1.068 0.150 7.255
        1.069 0.151 7.262
        1.070 0.151 7.269
        1.071 0.151 7.277
        1.072 0.151 7.284
        1.073 0.152 7.291
        1.074 0.152 7.299
        1.075 0.152 7.306
        1.076 0.152 7.313
        1.077 0.153 7.321
        1.078 0.153 7.328
        1.079 0.153 7.336
        1.080 0.153 7.343
        1.081 0.154 7.350
        1.082 0.154 7.358
        1.083 0.154 7.365
        1.084 0.155 7.372
        1.085 0.155 7.380
        1.086 0.155 7.387
        1.087 0.155 7.394
        1.088 0.156 7.402
        1.089 0.156 7.409
        1.090 0.156 7.416
        1.091 0.156 7.424
        1.092 0.157 7.431
        1.093 0.157 7.438
        1.094 0.157 7.446
        1.095 0.158 7.453
        1.096 0.158 7.460
        1.097 0.158 7.468
        1.098 0.158 7.475
        1.099 0.159 7.482
        1.100 0.159 7.490
        1.101 0.159 7.497
        1.102 0.160 7.504
        1.103 0.160 7.512
        1.104 0.160 7.519
        1.105 0.160 7.526
        1.106 0.161 7.534
        1.107 0.161 7.541
        1.108 0.161 7.548
        1.109 0.161 7.556
        1.110 0.162 7.563
        1.111 0.162 7.570
        1.112 0.162 7.578
        1.113 0.163 7.585
        1.114 0.163 7.592
        1.115 0.163 7.600
        1.116 0.163 7.607
        1.117 0.164 7.614
        1.118 0.164 7.622
        1.119 0.164 7.629
        1.120 0.165 7.636
        1.121 0.165 7.644
        1.122 0.165 7.651
        1.123 0.165 7.658
        1.124 0.166 7.666
        1.125 0.166 7.673
        1.126 0.166 7.680
        1.127 0.167 7.688
        1.128 0.167 7.695
        1.129 0.167 7.702
        1.130 0.167 7.710
        1.131 0.168 7.717
        1.132 0.168 7.724
        1.133 0.168 7.732
        1.134 0.169 7.739
        1.135 0.169 7.746
        1.136 0.169 7.754
        1.137 0.169 7.761
        1.138 0.170 7.768
        1.139 0.170 7.776
        1.140 0.170 7.783
        1.141 0.171 7.790
        1.142 0.171 7.797
        1.143 0.171 7.805
        1.144 0.171 7.812
        1.145 0.172 7.819
        1.146 0.172 7.827
        1.147 0.172 7.834
        1.148 0.173 7.841
        1.149 0.173 7.849
        1.150 0.173 7.856
        1.151 0.173 7.863
        1.152 0.174 7.871
        1.153 0.174 7.878
        1.154 0.174 7.885
        1.155 0.175 7.893
        1.156 0.175 7.900
        1.157 0.175 7.907
        1.158 0.175 7.914
        1.159 0.176 7.922
        1.160 0.176 7.929
        1.161 0.176 7.936
        1.162 0.177 7.944
        1.163 0.177 7.951
        1.164 0.177 7.958
        1.165 0.178 7.966
        1.166 0.178 7.973
        1.167 0.178 7.980
        1.168 0.178 7.988
        1.169 0.179 7.995
        1.170 0.179 8.002
        1.171 0.179 8.009
        1.172 0.180 8.017
        1.173 0.180 8.024
        1.174 0.180 8.031
        1.175 0.180 8.039
        1.176 0.181 8.046
        1.177 0.181 8.053
        1.178 0.181 8.061
        1.179 0.182 8.068
        1.180 0.182 8.075
        1.181 0.182 8.082
        1.182 0.183 8.090
        1.183 0.183 8.097
        1.184 0.183 8.104
        1.185 0.183 8.112
        1.186 0.184 8.119
        1.187 0.184 8.126
        1.188 0.184 8.133
        1.189 0.185 8.141
        1.190 0.185 8.148
        1.191 0.185 8.155
        1.192 0.186 8.163
        1.193 0.186 8.170
        1.194 0.186 8.177
        1.195 0.186 8.185
        1.196 0.187 8.192
        1.197 0.187 8.199
        1.198 0.187 8.206
        1.199 0.188 8.214
        1.200 0.188 8.221
        1.201 0.188 8.228
        1.202 0.189 8.236
        1.203 0.189 8.243
        1.204 0.189 8.250
        1.205 0.189 8.257
        1.206 0.190 8.265
        1.207 0.190 8.272
        1.208 0.190 8.279
        1.209 0.191 8.287
        1.210 0.191 8.294
        1.211 0.191 8.301
        1.212 0.192 8.308
        1.213 0.192 8.316
        1.214 0.192 8.323
        1.215 0.193 8.330
        1.216 0.193 8.338
        1.217 0.193 8.345
        1.218 0.193 8.352
        1.219 0.194 8.359
        1.220 0.194 8.367
        1.221 0.194 8.374
        1.222 0.195 8.381
        1.223 0.195 8.388
        1.224 0.195 8.396
        1.225 0.196 8.403
        1.226 0.196 8.410
        1.227 0.196 8.418
        1.228 0.197 8.425
        1.229 0.197 8.432
        1.230 0.197 8.439
        1.231 0.197 8.447
        1.232 0.198 8.454
        1.233 0.198 8.461
        1.234 0.198 8.469
        1.235 0.199 8.476
        1.236 0.199 8.483
        1.237 0.199 8.490
        1.238 0.200 8.498
        1.239 0.200 8.505
        1.240 0.200 8.512
        1.241 0.201 8.519
        1.242 0.201 8.527
        1.243 0.201 8.534
        1.244 0.202 8.541
        1.245 0.202 8.549
        1.246 0.202 8.556
        1.247 0.202 8.563
        1.248 0.203 8.570
        1.249 0.203 8.578
        1.250 0.203 8.585
        1.251 0.204 8.592
        1.252 0.204 8.599
        1.253 0.204 8.607
        1.254 0.205 8.614
        1.255 0.205 8.621
        1.256 0.205 8.628
        1.257 0.206 8.636
        1.258 0.206 8.643
        1.259 0.206 8.650
        1.260 0.207 8.658
        1.261 0.207 8.665
        1.262 0.207 8.672
        1.263 0.208 8.679
        1.264 0.208 8.686
        1.265 0.208 8.694
        1.266 0.208 8.701
        1.267 0.209 8.708
        1.268 0.209 8.716
        1.269 0.209 8.723
        1.270 0.210 8.730
        1.271 0.210 8.737
        1.272 0.210 8.745
        1.273 0.211 8.752
        1.274 0.211 8.759
        1.275 0.211 8.766
        1.276 0.212 8.774
        1.277 0.212 8.781
        1.278 0.212 8.788
        1.279 0.213 8.795
        1.280 0.213 8.803
        1.281 0.213 8.810
        1.282 0.214 8.817
        1.283 0.214 8.824
        1.284 0.214 8.832
        1.285 0.215 8.839
        1.286 0.215 8.846
        1.287 0.215 8.854
        1.288 0.216 8.861
        1.289 0.216 8.868
        1.290 0.216 8.875
        1.291 0.217 8.883
        1.292 0.217 8.890
        1.293 0.217 8.897
        1.294 0.218 8.904
        1.295 0.218 8.912
        1.296 0.218 8.919
        1.297 0.218 8.926
        1.298 0.219 8.933
        1.299 0.219 8.941
        1.300 0.219 8.948
        1.301 0.220 8.955
        1.302 0.220 8.962
        1.303 0.220 8.970
        1.304 0.221 8.977
        1.305 0.221 8.984
        1.306 0.221 8.991
        1.307 0.222 8.999
        1.308 0.222 9.006
        1.309 0.222 9.013
        1.310 0.223 9.020
        1.311 0.223 9.028
        1.312 0.223 9.035
        1.313 0.224 9.042
        1.314 0.224 9.049
        1.315 0.224 9.056
        1.316 0.225 9.064
        1.317 0.225 9.071
        1.318 0.225 9.078
        1.319 0.226 9.085
        1.320 0.226 9.093
        1.321 0.226 9.100
        1.322 0.227 9.107
        1.323 0.227 9.114
        1.324 0.227 9.122
        1.325 0.228 9.129
        1.326 0.228 9.136
        1.327 0.228 9.143
        1.328 0.229 9.151
        1.329 0.229 9.158
        1.330 0.229 9.165
        1.331 0.230 9.172
        1.332 0.230 9.180
        1.333 0.230 9.187
        1.334 0.231 9.194
        1.335 0.231 9.201
        1.336 0.231 9.209
        1.337 0.232 9.216
        1.338 0.232 9.223
        1.339 0.232 9.230
        1.340 0.233 9.237
        1.341 0.233 9.245
        1.342 0.233 9.252
        1.343 0.234 9.259
        1.344 0.234 9.266
        1.345 0.234 9.274
        1.346 0.235 9.281
        1.347 0.235 9.288
        1.348 0.236 9.295
        1.349 0.236 9.303
        1.350 0.236 9.310
        1.351 0.237 9.317
        1.352 0.237 9.324
        1.353 0.237 9.332
        1.354 0.238 9.339
        1.355 0.238 9.346
        1.356 0.238 9.353
        1.357 0.239 9.360
        1.358 0.239 9.368
        1.359 0.239 9.375
        1.360 0.240 9.382
        1.361 0.240 9.389
        1.362 0.240 9.397
        1.363 0.241 9.404
        1.364 0.241 9.411
        1.365 0.241 9.418
        1.366 0.242 9.426
        1.367 0.242 9.433
        1.368 0.242 9.440
        1.369 0.243 9.447
        1.370 0.243 9.454
        1.371 0.243 9.462
        1.372 0.244 9.469
        1.373 0.244 9.476
        1.374 0.244 9.483
        1.375 0.245 9.491
        1.376 0.245 9.498
        1.377 0.245 9.505
        1.378 0.246 9.512
        1.379 0.246 9.519
        1.380 0.247 9.527
        1.381 0.247 9.534
        1.382 0.247 9.541
        1.383 0.248 9.548
        1.384 0.248 9.556
        1.385 0.248 9.563
        1.386 0.249 9.570
        1.387 0.249 9.577
        1.388 0.249 9.584
        1.389 0.250 9.592
        1.390 0.250 9.599
        1.391 0.250 9.606
        1.392 0.251 9.613
        1.393 0.251 9.621
        1.394 0.251 9.628
        1.395 0.252 9.635
        1.396 0.252 9.642
        1.397 0.252 9.649
        1.398 0.253 9.657
        1.399 0.253 9.664
        1.400 0.254 9.671
        1.401 0.254 9.678
        1.402 0.254 9.686
        1.403 0.255 9.693
        1.404 0.255 9.700
        1.405 0.255 9.707
        1.406 0.256 9.714
        1.407 0.256 9.722
        1.408 0.256 9.729
        1.409 0.257 9.736
        1.410 0.257 9.743
        1.411 0.257 9.751
        1.412 0.258 9.758
        1.413 0.258 9.765
        1.414 0.258 9.772
        1.415 0.259 9.779
        1.416 0.259 9.787
        1.417 0.260 9.794
        1.418 0.260 9.801
        1.419 0.260 9.808
        1.420 0.261 9.815
        1.421 0.261 9.823
        1.422 0.261 9.830
        1.423 0.262 9.837
        1.424 0.262 9.844
        1.425 0.262 9.851
        1.426 0.263 9.859
        1.427 0.263 9.866
        1.428 0.264 9.873
        1.429 0.264 9.880
        1.430 0.264 9.888
        1.431 0.265 9.895
        1.432 0.265 9.902
        1.433 0.265 9.909
        1.434 0.266 9.916
        1.435 0.266 9.924
        1.436 0.266 9.931
        1.437 0.267 9.938
        1.438 0.267 9.945
        1.439 0.267 9.952
        1.440 0.268 9.960
        1.441 0.268 9.967
        1.442 0.269 9.974
        1.443 0.269 9.981
        1.444 0.269 9.988
        1.445 0.270 9.996
        1.446 0.270 10.003
        1.447 0.270 10.010
        1.448 0.271 10.017
        1.449 0.271 10.025
        1.450 0.271 10.032
        1.451 0.272 10.039
        1.452 0.272 10.046
        1.453 0.273 10.053
        1.454 0.273 10.061
        1.455 0.273 10.068
        1.456 0.274 10.075
        1.457 0.274 10.082
        1.458 0.274 10.089
        1.459 0.275 10.097
        1.460 0.275 10.104
        1.461 0.276 10.111
        1.462 0.276 10.118
        1.463 0.276 10.125
        1.464 0.277 10.133
        1.465 0.277 10.140
        1.466 0.277 10.147
        1.467 0.278 10.154
        1.468 0.278 10.161
        1.469 0.278 10.169
        1.470 0.279 10.176
        1.471 0.279 10.183
        1.472 0.280 10.190
        1.473 0.280 10.197
        1.474 0.280 10.205
        1.475 0.281 10.212
        1.476 0.281 10.219
        1.477 0.281 10.226
        1.478 0.282 10.233
        1.479 0.282 10.241
        1.480 0.283 10.248
        1.481 0.283 10.255
        1.482 0.283 10.262
        1.483 0.284 10.269
        1.484 0.284 10.277
        1.485 0.284 10.284
        1.486 0.285 10.291
        1.487 0.285 10.298
        1.488 0.286 10.305
        1.489 0.286 10.313
        1.490 0.286 10.320
        1.491 0.287 10.327
        1.492 0.287 10.334
        1.493 0.287 10.341
        1.494 0.288 10.349
        1.495 0.288 10.356
        1.496 0.289 10.363
        1.497 0.289 10.370
        1.498 0.289 10.377
        1.499 0.290 10.384
        1.500 0.290 10.392
        1.501 0.290 10.399
        1.502 0.291 10.406
        1.503 0.291 10.413
        1.504 0.292 10.420
        1.505 0.292 10.428
        1.506 0.292 10.435
        1.507 0.293 10.442
        1.508 0.293 10.449
        1.509 0.294 10.456
        1.510 0.294 10.464
        1.511 0.294 10.471
        1.512 0.295 10.478
        1.513 0.295 10.485
        1.514 0.295 10.492
        1.515 0.296 10.500
        1.516 0.296 10.507
        1.517 0.297 10.514
        1.518 0.297 10.521
        1.519 0.297 10.528
        1.520 0.298 10.535
        1.521 0.298 10.543
        1.522 0.298 10.550
        1.523 0.299 10.557
        1.524 0.299 10.564
        1.525 0.300 10.571
        1.526 0.300 10.579
        1.527 0.300 10.586
        1.528 0.301 10.593
        1.529 0.301 10.600
        1.530 0.302 10.607
        1.531 0.302 10.615
        1.532 0.302 10.622
        1.533 0.303 10.629
        1.534 0.303 10.636
        1.535 0.303 10.643
        1.536 0.304 10.650
        1.537 0.304 10.658
        1.538 0.305 10.665
        1.539 0.305 10.672
        1.540 0.305 10.679
        1.541 0.306 10.686
        1.542 0.306 10.694
        1.543 0.307 10.701
        1.544 0.307 10.708
        1.545 0.307 10.715
        1.546 0.308 10.722
        1.547 0.308 10.730
        1.548 0.309 10.737
        1.549 0.309 10.744
        1.550 0.309 10.751
        1.551 0.310 10.758
        1.552 0.310 10.765
        1.553 0.310 10.773
        1.554 0.311 10.780
        1.555 0.311 10.787
        1.556 0.312 10.794
        1.557 0.312 10.801
        1.558 0.312 10.809
        1.559 0.313 10.816
        1.560 0.313 10.823
        1.561 0.314 10.830
        1.562 0.314 10.837
        1.563 0.314 10.844
        1.564 0.315 10.852
        1.565 0.315 10.859
        1.566 0.316 10.866
        1.567 0.316 10.873
        1.568 0.316 10.880
        1.569 0.317 10.887
        1.570 0.317 10.895
        1.571 0.318 10.902
        1.572 0.318 10.909
        1.573 0.318 10.916
        1.574 0.319 10.923
        1.575 0.319 10.931
        1.576 0.320 10.938
        1.577 0.320 10.945
        1.578 0.320 10.952
        1.579 0.321 10.959
        1.580 0.321 10.966
        1.581 0.322 10.974
        1.582 0.322 10.981
        1.583 0.322 10.988
        1.584 0.323 10.995
        1.585 0.323 11.002
        1.586 0.324 11.009
        1.587 0.324 11.017
        1.588 0.324 11.024
        1.589 0.325 11.031
        1.590 0.325 11.038
        1.591 0.326 11.045
        1.592 0.326 11.053
        1.593 0.326 11.060
        1.594 0.327 11.067
        1.595 0.327 11.074
        1.596 0.328 11.081
        1.597 0.328 11.088
        1.598 0.328 11.096
        1.599 0.329 11.103
        1.600 0.329 11.110
        1.601 0.330 11.117
        1.602 0.330 11.124
        1.603 0.330 11.131
        1.604 0.331 11.139
        1.605 0.331 11.146
        1.606 0.332 11.153
        1.607 0.332 11.160
        1.608 0.332 11.167
        1.609 0.333 11.174
        1.610 0.333 11.182
        1.611 0.334 11.189
        1.612 0.334 11.196
        1.613 0.334 11.203
        1.614 0.335 11.210
        1.615 0.335 11.217
        1.616 0.336 11.225
        1.617 0.336 11.232
        1.618 0.336 11.239
        1.619 0.337 11.246
        1.620 0.337 11.253
        1.621 0.338 11.260
        1.622 0.338 11.268
        1.623 0.339 11.275
        1.624 0.339 11.282
        1.625 0.339 11.289
        1.626 0.340 11.296
        1.627 0.340 11.303
        1.628 0.341 11.311
        1.629 0.341 11.318
        1.630 0.341 11.325
        1.631 0.342 11.332
        1.632 0.342 11.339
        1.633 0.343 11.346
        1.634 0.343 11.354
        1.635 0.343 11.361
        1.636 0.344 11.368
        1.637 0.344 11.375
        1.638 0.345 11.382
        1.639 0.345 11.389
        1.640 0.346 11.397
        1.641 0.346 11.404
        1.642 0.346 11.411
        1.643 0.347 11.418
        1.644 0.347 11.425
        1.645 0.348 11.432
        1.646 0.348 11.440
        1.647 0.348 11.447
        1.648 0.349 11.454
        1.649 0.349 11.461
        1.650 0.350 11.468
        1.651 0.350 11.475
        1.652 0.350 11.483
        1.653 0.351 11.490
        1.654 0.351 11.497
        1.655 0.352 11.504
        1.656 0.352 11.511
        1.657 0.353 11.518
        1.658 0.353 11.526
        1.659 0.353 11.533
        1.660 0.354 11.540
        1.661 0.354 11.547
        1.662 0.355 11.554
        1.663 0.355 11.561
        1.664 0.355 11.569
        1.665 0.356 11.576
        1.666 0.356 11.583
        1.667 0.357 11.590
        1.668 0.357 11.597
        1.669 0.358 11.604
        1.670 0.358 11.611
        1.671 0.358 11.619
        1.672 0.359 11.626
        1.673 0.359 11.633
        1.674 0.360 11.640
        1.675 0.360 11.647
        1.676 0.361 11.654
        1.677 0.361 11.662
        1.678 0.361 11.669
        1.679 0.362 11.676
        1.680 0.362 11.683
        1.681 0.363 11.690
        1.682 0.363 11.697
        1.683 0.364 11.705
        1.684 0.364 11.712
        1.685 0.364 11.719
        1.686 0.365 11.726
        1.687 0.365 11.733
        1.688 0.366 11.740
        1.689 0.366 11.747
        1.690 0.366 11.755
        1.691 0.367 11.762
        1.692 0.367 11.769
        1.693 0.368 11.776
        1.694 0.368 11.783
        1.695 0.369 11.790
        1.696 0.369 11.798
        1.697 0.369 11.805
        1.698 0.370 11.812
        1.699 0.370 11.819
        1.700 0.371 11.826
        1.701 0.371 11.833
        1.702 0.372 11.841
        1.703 0.372 11.848
        1.704 0.372 11.855
        1.705 0.373 11.862
        1.706 0.373 11.869
        1.707 0.374 11.876
        1.708 0.374 11.883
        1.709 0.375 11.891
        1.710 0.375 11.898
        1.711 0.375 11.905
        1.712 0.376 11.912
        1.713 0.376 11.919
        1.714 0.377 11.926
        1.715 0.377 11.933
        1.716 0.378 11.941
        1.717 0.378 11.948
        1.718 0.379 11.955
        1.719 0.379 11.962
        1.720 0.379 11.969
        1.721 0.380 11.976
        1.722 0.380 11.984
        1.723 0.381 11.991
        1.724 0.381 11.998
        1.725 0.382 12.005
        1.726 0.382 12.012
        1.727 0.382 12.019
        1.728 0.383 12.026
        1.729 0.383 12.034
        1.730 0.384 12.041
        1.731 0.384 12.048
        1.732 0.385 12.055
        1.733 0.385 12.062
        1.734 0.385 12.069
        1.735 0.386 12.076
        1.736 0.386 12.084
        1.737 0.387 12.091
        1.738 0.387 12.098
        1.739 0.388 12.105
        1.740 0.388 12.112
        1.741 0.389 12.119
        1.742 0.389 12.127
        1.743 0.389 12.134
        1.744 0.390 12.141
        1.745 0.390 12.148
        1.746 0.391 12.155
        1.747 0.391 12.162
        1.748 0.392 12.169
        1.749 0.392 12.177
        1.750 0.392 12.184
        1.751 0.393 12.191
        1.752 0.393 12.198
        1.753 0.394 12.205
        1.754 0.394 12.212
        1.755 0.395 12.219
        1.756 0.395 12.227
        1.757 0.396 12.234
        1.758 0.396 12.241
        1.759 0.396 12.248
        1.760 0.397 12.255
        1.761 0.397 12.262
        1.762 0.398 12.269
        1.763 0.398 12.277
        1.764 0.399 12.284
        1.765 0.399 12.291
        1.766 0.400 12.298
        1.767 0.400 12.305
        1.768 0.400 12.312
        1.769 0.401 12.319
        1.770 0.401 12.327
        1.771 0.402 12.334
        1.772 0.402 12.341
        1.773 0.403 12.348
        1.774 0.403 12.355
        1.775 0.404 12.362
        1.776 0.404 12.369
        1.777 0.404 12.377
        1.778 0.405 12.384
        1.779 0.405 12.391
        1.780 0.406 12.398
        1.781 0.406 12.405
        1.782 0.407 12.412
        1.783 0.407 12.419
        1.784 0.408 12.427
        1.785 0.408 12.434
        1.786 0.409 12.441
        1.787 0.409 12.448
        1.788 0.409 12.455
        1.789 0.410 12.462
        1.790 0.410 12.469
        1.791 0.411 12.477
        1.792 0.411 12.484
        1.793 0.412 12.491
        1.794 0.412 12.498
        1.795 0.413 12.505
        1.796 0.413 12.512
        1.797 0.413 12.519
        1.798 0.414 12.527
        1.799 0.414 12.534
        1.800 0.415 12.541
        1.801 0.415 12.548
        1.802 0.416 12.555
        1.803 0.416 12.562
        1.804 0.417 12.569
        1.805 0.417 12.576
        1.806 0.418 12.584
        1.807 0.418 12.591
        1.808 0.418 12.598
        1.809 0.419 12.605
        1.810 0.419 12.612
        1.811 0.420 12.619
        1.812 0.420 12.626
        1.813 0.421 12.634
        1.814 0.421 12.641
        1.815 0.422 12.648
        1.816 0.422 12.655
        1.817 0.423 12.662
        1.818 0.423 12.669
        1.819 0.423 12.676
        1.820 0.424 12.684
        1.821 0.424 12.691
        1.822 0.425 12.698
        1.823 0.425 12.705
        1.824 0.426 12.712
        1.825 0.426 12.719
        1.826 0.427 12.726
        1.827 0.427 12.733
        1.828 0.428 12.741
        1.829 0.428 12.748
        1.830 0.429 12.755
        1.831 0.429 12.762
        1.832 0.429 12.769
        1.833 0.430 12.776
        1.834 0.430 12.783
        1.835 0.431 12.791
        1.836 0.431 12.798
        1.837 0.432 12.805
        1.838 0.432 12.812
        1.839 0.433 12.819
        1.840 0.433 12.826
        1.841 0.434 12.833
        1.842 0.434 12.840
        1.843 0.435 12.848
        1.844 0.435 12.855
        1.845 0.435 12.862
        1.846 0.436 12.869
        1.847 0.436 12.876
        1.848 0.437 12.883
        1.849 0.437 12.890
        1.850 0.438 12.898
        1.851 0.438 12.905
        1.852 0.439 12.912
        1.853 0.439 12.919
        1.854 0.440 12.926
        1.855 0.440 12.933
        1.856 0.441 12.940
        1.857 0.441 12.947
        1.858 0.442 12.955
        1.859 0.442 12.962
        1.860 0.442 12.969
        1.861 0.443 12.976
        1.862 0.443 12.983
        1.863 0.444 12.990
        1.864 0.444 12.997
        1.865 0.445 13.004
        1.866 0.445 13.012
        1.867 0.446 13.019
        1.868 0.446 13.026
        1.869 0.447 13.033
        1.870 0.447 13.040
        1.871 0.448 13.047
        1.872 0.448 13.054
        1.873 0.449 13.061
        1.874 0.449 13.069
        1.875 0.450 13.076
        1.876 0.450 13.083
        1.877 0.450 13.090
        1.878 0.451 13.097
        1.879 0.451 13.104
        1.880 0.452 13.111
        1.881 0.452 13.119
        1.882 0.453 13.126
        1.883 0.453 13.133
        1.884 0.454 13.140
        1.885 0.454 13.147
        1.886 0.455 13.154
        1.887 0.455 13.161
        1.888 0.456 13.168
        1.889 0.456 13.176
        1.890 0.457 13.183
        1.891 0.457 13.190
        1.892 0.458 13.197
        1.893 0.458 13.204
        1.894 0.459 13.211
        1.895 0.459 13.218
        1.896 0.460 13.225
        1.897 0.460 13.233
        1.898 0.460 13.240
        1.899 0.461 13.247
        1.900 0.461 13.254
        1.901 0.462 13.261
        1.902 0.462 13.268
        1.903 0.463 13.275
        1.904 0.463 13.282
        1.905 0.464 13.290
        1.906 0.464 13.297
        1.907 0.465 13.304
        1.908 0.465 13.311
        1.909 0.466 13.318
        1.910 0.466 13.325
        1.911 0.467 13.332
        1.912 0.467 13.339
        1.913 0.468 13.346
        1.914 0.468 13.354
        1.915 0.469 13.361
        1.916 0.469 13.368
        1.917 0.470 13.375
        1.918 0.470 13.382
        1.919 0.471 13.389
        1.920 0.471 13.396
        1.921 0.472 13.403
        1.922 0.472 13.411
        1.923 0.472 13.418
        1.924 0.473 13.425
        1.925 0.473 13.432
        1.926 0.474 13.439
        1.927 0.474 13.446
        1.928 0.475 13.453
        1.929 0.475 13.460
        1.930 0.476 13.468
        1.931 0.476 13.475
        1.932 0.477 13.482
        1.933 0.477 13.489
        1.934 0.478 13.496
        1.935 0.478 13.503
        1.936 0.479 13.510
        1.937 0.479 13.517
        1.938 0.480 13.525
        1.939 0.480 13.532
        1.940 0.481 13.539
        1.941 0.481 13.546
        1.942 0.482 13.553
        1.943 0.482 13.560
        1.944 0.483 13.567
        1.945 0.483 13.574
        1.946 0.484 13.581
        1.947 0.484 13.589
        1.948 0.485 13.596
        1.949 0.485 13.603
        1.950 0.486 13.610
        1.951 0.486 13.617
        1.952 0.487 13.624
        1.953 0.487 13.631
        1.954 0.488 13.638
        1.955 0.488 13.646
        1.956 0.489 13.653
        1.957 0.489 13.660
        1.958 0.490 13.667
        1.959 0.490 13.674
        1.960 0.491 13.681
        1.961 0.491 13.688
        1.962 0.492 13.695
        1.963 0.492 13.702
        1.964 0.493 13.710
        1.965 0.493 13.717
        1.966 0.494 13.724
        1.967 0.494 13.731
        1.968 0.495 13.738
        1.969 0.495 13.745
        1.970 0.496 13.752
        1.971 0.496 13.759
        1.972 0.497 13.766
        1.973 0.497 13.774
        1.974 0.497 13.781
        1.975 0.498 13.788
        1.976 0.498 13.795
        1.977 0.499 13.802
        1.978 0.499 13.809
        1.979 0.500 13.816
        1.980 0.500 13.823
        1.981 0.501 13.831
        1.982 0.501 13.838
        1.983 0.502 13.845
        1.984 0.502 13.852
        1.985 0.503 13.859
        1.986 0.503 13.866
        1.987 0.504 13.873
        1.988 0.504 13.880
        1.989 0.505 13.887
        1.990 0.505 13.895
        1.991 0.506 13.902
        1.992 0.506 13.909
        1.993 0.507 13.916
        1.994 0.507 13.923
        1.995 0.508 13.930
        1.996 0.508 13.937
        1.997 0.509 13.944
        1.998 0.509 13.951
        1.999 0.510 13.959
        2.000 0.510 13.966
SPECS:
    n_absolute: true
    wavelength_vacuum: true
    substrate: SiO2/SiNx
