Repository: hackingmaterials/matminer

This data has been retrieved from https://github.com/polyanskiy/refractiveindex.info-database
on August 27, 2022. The script used to transform the data from the original repository to
an easier-to-use database for matminer can be found in matminer/dev_scripts/dataset_management/handle_refractiveindex.py
This script is ugly because the data format is not homogeneous and many things have been handled by hand.
Do not hesitate to contact Matgenix in case you have troubles to re-create the dataset used by matminer (in case you want to update the database).

File: matminer/utils/data_files/optical_polyanskiy/database/main/Bi2Se3/Fang-4L.yml
# this file is part of refractiveindex.info database
# refractiveindex.info database is in the public domain
# copyright and related rights waived via CC0 1.0

REFERENCES: "M. Fang, Z. Wang, H. Gu, M. Tong, B. Song, X. Xie, T. Zhou, X. Chen, H. Jiang, T. Jiang, S. Liu, Layer-dependent dielectric permittivity of topological insulator Bi<sub>2</sub>Se<sub>3</sub> thin films. <a href=\"https://doi.org/10.1016/j.apsusc.2019.144822\"><i>Appl. Surf. Sci.</i> <b>509</b>, 144822 (2020)</a> (Numerical data kindly provided by Baokun Song)"
COMMENTS: "4-layer, 4L"
DATA:
  - type: tabulated nk
    data: |
        0.1930 0.911368 1.448455
        0.1940 0.903830 1.457399
        0.1950 0.896601 1.466776
        0.1960 0.889687 1.476566
        0.1970 0.883094 1.486749
        0.1980 0.876828 1.497305
        0.1990 0.870892 1.508214
        0.2000 0.865290 1.519459
        0.2010 0.860023 1.531019
        0.2020 0.855095 1.542877
        0.2030 0.850504 1.555014
        0.2040 0.846253 1.567414
        0.2050 0.842340 1.580060
        0.2060 0.838764 1.592936
        0.2070 0.835525 1.606026
        0.2080 0.832619 1.619315
        0.2090 0.830046 1.632789
        0.2100 0.827801 1.646433
        0.2110 0.825882 1.660235
        0.2120 0.824287 1.674182
        0.2130 0.823010 1.688262
        0.2140 0.822049 1.702463
        0.2150 0.821399 1.716773
        0.2160 0.821056 1.731184
        0.2170 0.821017 1.745683
        0.2180 0.821277 1.760263
        0.2190 0.821832 1.774913
        0.2200 0.822677 1.789626
        0.2210 0.823808 1.804392
        0.2220 0.825221 1.819204
        0.2230 0.826911 1.834055
        0.2240 0.828875 1.848937
        0.2250 0.831107 1.863843
        0.2260 0.833604 1.878768
        0.2270 0.836362 1.893703
        0.2280 0.839376 1.908645
        0.2290 0.842642 1.923587
        0.2300 0.846157 1.938523
        0.2310 0.849916 1.953448
        0.2320 0.853917 1.968358
        0.2330 0.858154 1.983247
        0.2340 0.862625 1.998110
        0.2350 0.867325 2.012944
        0.2360 0.872252 2.027743
        0.2370 0.877402 2.042503
        0.2380 0.882771 2.057221
        0.2390 0.888356 2.071891
        0.2400 0.894154 2.086512
        0.2410 0.900162 2.101077
        0.2420 0.906376 2.115584
        0.2430 0.912794 2.130029
        0.2440 0.919412 2.144409
        0.2450 0.926227 2.158719
        0.2460 0.933236 2.172956
        0.2470 0.940437 2.187118
        0.2480 0.947826 2.201200
        0.2490 0.955400 2.215199
        0.2500 0.963156 2.229113
        0.2510 0.971092 2.242937
        0.2520 0.979204 2.256669
        0.2530 0.987490 2.270305
        0.2540 0.995946 2.283842
        0.2550 1.004570 2.297278
        0.2560 1.013359 2.310609
        0.2570 1.022309 2.323831
        0.2580 1.031417 2.336943
        0.2590 1.040681 2.349941
        0.2600 1.050097 2.362822
        0.2610 1.059662 2.375584
        0.2620 1.069373 2.388223
        0.2630 1.079227 2.400736
        0.2640 1.089220 2.413122
        0.2650 1.099349 2.425376
        0.2660 1.109610 2.437497
        0.2670 1.120001 2.449482
        0.2680 1.130517 2.461328
        0.2690 1.141155 2.473032
        0.2700 1.151911 2.484593
        0.2710 1.162782 2.496008
        0.2720 1.173763 2.507274
        0.2730 1.184851 2.518389
        0.2740 1.196041 2.529351
        0.2750 1.207330 2.540157
        0.2760 1.218714 2.550807
        0.2770 1.230188 2.561297
        0.2780 1.241747 2.571627
        0.2790 1.253388 2.581793
        0.2800 1.265106 2.591796
        0.2810 1.276897 2.601632
        0.2820 1.288755 2.611301
        0.2830 1.300677 2.620802
        0.2840 1.312657 2.630133
        0.2850 1.324691 2.639293
        0.2860 1.336774 2.648282
        0.2870 1.348901 2.657099
        0.2880 1.361066 2.665743
        0.2890 1.373265 2.674214
        0.2900 1.385494 2.682511
        0.2910 1.397745 2.690635
        0.2920 1.410016 2.698586
        0.2930 1.422300 2.706364
        0.2940 1.434592 2.713970
        0.2950 1.446887 2.721403
        0.2960 1.459180 2.728666
        0.2970 1.471466 2.735759
        0.2980 1.483739 2.742683
        0.2990 1.495995 2.749440
        0.3000 1.508228 2.756032
        0.3010 1.520434 2.762460
        0.3020 1.532606 2.768726
        0.3030 1.544742 2.774834
        0.3040 1.556835 2.780784
        0.3050 1.568880 2.786580
        0.3060 1.580874 2.792225
        0.3070 1.592812 2.797722
        0.3080 1.604689 2.803074
        0.3090 1.616500 2.808284
        0.3100 1.628243 2.813357
        0.3110 1.639912 2.818295
        0.3120 1.651504 2.823103
        0.3130 1.663015 2.827786
        0.3140 1.674442 2.832346
        0.3150 1.685781 2.836790
        0.3160 1.697030 2.841121
        0.3170 1.708185 2.845344
        0.3180 1.719243 2.849464
        0.3190 1.730202 2.853486
        0.3200 1.741061 2.857415
        0.3210 1.751816 2.861256
        0.3220 1.762465 2.865014
        0.3230 1.773009 2.868695
        0.3240 1.783444 2.872304
        0.3250 1.793771 2.875847
        0.3260 1.803987 2.879328
        0.3270 1.814093 2.882754
        0.3280 1.824088 2.886129
        0.3290 1.833973 2.889460
        0.3300 1.843746 2.892751
        0.3310 1.853410 2.896008
        0.3320 1.862963 2.899237
        0.3330 1.872409 2.902443
        0.3340 1.881746 2.905630
        0.3350 1.890978 2.908804
        0.3360 1.900104 2.911970
        0.3370 1.909129 2.915133
        0.3380 1.918052 2.918298
        0.3390 1.926877 2.921469
        0.3400 1.935607 2.924651
        0.3410 1.944242 2.927849
        0.3420 1.952788 2.931066
        0.3430 1.961246 2.934306
        0.3440 1.969620 2.937574
        0.3450 1.977913 2.940873
        0.3460 1.986128 2.944207
        0.3470 1.994270 2.947579
        0.3480 2.002342 2.950992
        0.3490 2.010347 2.954449
        0.3500 2.018291 2.957952
        0.3510 2.026176 2.961505
        0.3520 2.034007 2.965109
        0.3530 2.041788 2.968767
        0.3540 2.049523 2.972480
        0.3550 2.057216 2.976250
        0.3560 2.064873 2.980079
        0.3570 2.072497 2.983967
        0.3580 2.080092 2.987916
        0.3590 2.087662 2.991926
        0.3600 2.095213 2.995997
        0.3610 2.102748 3.000132
        0.3620 2.110272 3.004328
        0.3630 2.117789 3.008587
        0.3640 2.125302 3.012908
        0.3650 2.132816 3.017291
        0.3660 2.140335 3.021735
        0.3670 2.147863 3.026239
        0.3680 2.155404 3.030803
        0.3690 2.162962 3.035425
        0.3700 2.170539 3.040104
        0.3710 2.178140 3.044839
        0.3720 2.185768 3.049628
        0.3730 2.193426 3.054469
        0.3740 2.201118 3.059361
        0.3750 2.208847 3.064302
        0.3760 2.216615 3.069289
        0.3770 2.224426 3.074321
        0.3780 2.232281 3.079395
        0.3790 2.240185 3.084510
        0.3800 2.248138 3.089662
        0.3810 2.256144 3.094849
        0.3820 2.264204 3.100070
        0.3830 2.272320 3.105320
        0.3840 2.280495 3.110598
        0.3850 2.288729 3.115901
        0.3860 2.297026 3.121226
        0.3870 2.305385 3.126571
        0.3880 2.313808 3.131932
        0.3890 2.322297 3.137308
        0.3900 2.330853 3.142695
        0.3910 2.339476 3.148090
        0.3920 2.348167 3.153492
        0.3930 2.356928 3.158897
        0.3940 2.365757 3.164302
        0.3950 2.374657 3.169704
        0.3960 2.383627 3.175102
        0.3970 2.392667 3.180492
        0.3980 2.401778 3.185873
        0.3990 2.410959 3.191240
        0.4000 2.420211 3.196592
        0.4010 2.429533 3.201926
        0.4020 2.438925 3.207240
        0.4030 2.448387 3.212531
        0.4040 2.457918 3.217798
        0.4050 2.467517 3.223037
        0.4060 2.477184 3.228246
        0.4070 2.486918 3.233424
        0.4080 2.496719 3.238569
        0.4090 2.506586 3.243677
        0.4100 2.516517 3.248748
        0.4110 2.526512 3.253779
        0.4120 2.536570 3.258768
        0.4130 2.546689 3.263714
        0.4140 2.556869 3.268615
        0.4150 2.567109 3.273469
        0.4160 2.577407 3.278275
        0.4170 2.587762 3.283031
        0.4180 2.598172 3.287736
        0.4190 2.608638 3.292388
        0.4200 2.619156 3.296986
        0.4210 2.629726 3.301529
        0.4220 2.640347 3.306015
        0.4230 2.651017 3.310443
        0.4240 2.661735 3.314814
        0.4250 2.672498 3.319124
        0.4260 2.683307 3.323374
        0.4270 2.694160 3.327562
        0.4280 2.705054 3.331688
        0.4290 2.715989 3.335752
        0.4300 2.726963 3.339751
        0.4310 2.737975 3.343686
        0.4320 2.749023 3.347556
        0.4330 2.760106 3.351361
        0.4340 2.771222 3.355101
        0.4350 2.782371 3.358773
        0.4360 2.793550 3.362380
        0.4370 2.804758 3.365919
        0.4380 2.815995 3.369391
        0.4390 2.827257 3.372796
        0.4400 2.838545 3.376133
        0.4410 2.849857 3.379403
        0.4420 2.861192 3.382605
        0.4430 2.872547 3.385739
        0.4440 2.883923 3.388805
        0.4450 2.895318 3.391804
        0.4460 2.906730 3.394735
        0.4470 2.918158 3.397599
        0.4480 2.929602 3.400395
        0.4490 2.941060 3.403125
        0.4500 2.952530 3.405787
        0.4510 2.964013 3.408383
        0.4520 2.975506 3.410913
        0.4530 2.987010 3.413376
        0.4540 2.998521 3.415774
        0.4550 3.010041 3.418107
        0.4560 3.021568 3.420374
        0.4570 3.033101 3.422577
        0.4580 3.044639 3.424717
        0.4590 3.056180 3.426792
        0.4600 3.067726 3.428804
        0.4610 3.079274 3.430754
        0.4620 3.090824 3.432642
        0.4630 3.102376 3.434468
        0.4640 3.113927 3.436232
        0.4650 3.125479 3.437937
        0.4660 3.137030 3.439581
        0.4670 3.148579 3.441166
        0.4680 3.160127 3.442692
        0.4690 3.171672 3.444159
        0.4700 3.183214 3.445569
        0.4710 3.194753 3.446922
        0.4720 3.206288 3.448218
        0.4730 3.217819 3.449458
        0.4740 3.229345 3.450643
        0.4750 3.240866 3.451773
        0.4760 3.252382 3.452849
        0.4770 3.263892 3.453872
        0.4780 3.275397 3.454841
        0.4790 3.286895 3.455758
        0.4800 3.298388 3.456623
        0.4810 3.309874 3.457436
        0.4820 3.321353 3.458199
        0.4830 3.332826 3.458912
        0.4840 3.344292 3.459575
        0.4850 3.355752 3.460189
        0.4860 3.367205 3.460754
        0.4870 3.378651 3.461271
        0.4880 3.390090 3.461740
        0.4890 3.401523 3.462162
        0.4900 3.412949 3.462538
        0.4910 3.424368 3.462867
        0.4920 3.435781 3.463150
        0.4930 3.447188 3.463388
        0.4940 3.458589 3.463581
        0.4950 3.469983 3.463729
        0.4960 3.481372 3.463832
        0.4970 3.492756 3.463892
        0.4980 3.504134 3.463908
        0.4990 3.515507 3.463880
        0.5000 3.526875 3.463809
        0.5010 3.538239 3.463695
        0.5020 3.549599 3.463539
        0.5030 3.560954 3.463340
        0.5040 3.572306 3.463098
        0.5050 3.583655 3.462814
        0.5060 3.595001 3.462488
        0.5070 3.606344 3.462120
        0.5080 3.617685 3.461710
        0.5090 3.629024 3.461258
        0.5100 3.640362 3.460763
        0.5110 3.651698 3.460227
        0.5120 3.663034 3.459649
        0.5130 3.674369 3.459028
        0.5140 3.685704 3.458365
        0.5150 3.697040 3.457660
        0.5160 3.708376 3.456912
        0.5170 3.719713 3.456121
        0.5180 3.731052 3.455287
        0.5190 3.742393 3.454409
        0.5200 3.753735 3.453488
        0.5210 3.765080 3.452523
        0.5220 3.776429 3.451514
        0.5230 3.787780 3.450460
        0.5240 3.799135 3.449361
        0.5250 3.810493 3.448216
        0.5260 3.821856 3.447025
        0.5270 3.833223 3.445788
        0.5280 3.844595 3.444503
        0.5290 3.855971 3.443171
        0.5300 3.867353 3.441791
        0.5310 3.878740 3.440362
        0.5320 3.890132 3.438884
        0.5330 3.901530 3.437355
        0.5340 3.912934 3.435776
        0.5350 3.924343 3.434145
        0.5360 3.935759 3.432462
        0.5370 3.947180 3.430726
        0.5380 3.958608 3.428936
        0.5390 3.970041 3.427092
        0.5400 3.981481 3.425192
        0.5410 3.992926 3.423236
        0.5420 4.004378 3.421223
        0.5430 4.015835 3.419152
        0.5440 4.027297 3.417023
        0.5450 4.038765 3.414834
        0.5460 4.050238 3.412584
        0.5470 4.061716 3.410273
        0.5480 4.073198 3.407899
        0.5490 4.084684 3.405462
        0.5500 4.096174 3.402961
        0.5510 4.107667 3.400394
        0.5520 4.119163 3.397762
        0.5530 4.130662 3.395062
        0.5540 4.142162 3.392295
        0.5550 4.153663 3.389458
        0.5560 4.165164 3.386551
        0.5570 4.176666 3.383574
        0.5580 4.188167 3.380525
        0.5590 4.199665 3.377403
        0.5600 4.211162 3.374207
        0.5610 4.222655 3.370937
        0.5620 4.234144 3.367592
        0.5630 4.245627 3.364170
        0.5640 4.257104 3.360671
        0.5650 4.268574 3.357094
        0.5660 4.280036 3.353439
        0.5670 4.291489 3.349704
        0.5680 4.302930 3.345888
        0.5690 4.314360 3.341992
        0.5700 4.325778 3.338014
        0.5710 4.337181 3.333953
        0.5720 4.348568 3.329810
        0.5730 4.359939 3.325583
        0.5740 4.371291 3.321271
        0.5750 4.382624 3.316875
        0.5760 4.393935 3.312394
        0.5770 4.405224 3.307826
        0.5780 4.416489 3.303173
        0.5790 4.427729 3.298433
        0.5800 4.438941 3.293606
        0.5810 4.450125 3.288692
        0.5820 4.461279 3.283691
        0.5830 4.472400 3.278602
        0.5840 4.483488 3.273425
        0.5850 4.494541 3.268160
        0.5860 4.505557 3.262808
        0.5870 4.516535 3.257368
        0.5880 4.527472 3.251839
        0.5890 4.538367 3.246223
        0.5900 4.549219 3.240520
        0.5910 4.560025 3.234729
        0.5920 4.570784 3.228851
        0.5930 4.581494 3.222886
        0.5940 4.592154 3.216835
        0.5950 4.602761 3.210698
        0.5960 4.613315 3.204475
        0.5970 4.623812 3.198168
        0.5980 4.634252 3.191776
        0.5990 4.644633 3.185300
        0.6000 4.654954 3.178741
        0.6010 4.665211 3.172100
        0.6020 4.675405 3.165377
        0.6030 4.685532 3.158574
        0.6040 4.695593 3.151691
        0.6050 4.705584 3.144729
        0.6060 4.715505 3.137690
        0.6070 4.725353 3.130574
        0.6080 4.735128 3.123381
        0.6090 4.744828 3.116115
        0.6100 4.754451 3.108775
        0.6110 4.763997 3.101363
        0.6120 4.773462 3.093881
        0.6130 4.782848 3.086328
        0.6140 4.792151 3.078708
        0.6150 4.801370 3.071020
        0.6160 4.810505 3.063268
        0.6170 4.819555 3.055451
        0.6180 4.828517 3.047572
        0.6190 4.837392 3.039633
        0.6200 4.846177 3.031633
        0.6210 4.854872 3.023576
        0.6220 4.863476 3.015463
        0.6230 4.871988 3.007296
        0.6240 4.880407 2.999075
        0.6250 4.888732 2.990803
        0.6260 4.896963 2.982482
        0.6270 4.905098 2.974113
        0.6280 4.913137 2.965698
        0.6290 4.921080 2.957238
        0.6300 4.928925 2.948736
        0.6310 4.936673 2.940193
        0.6320 4.944322 2.931611
        0.6330 4.951872 2.922992
        0.6340 4.959324 2.914337
        0.6350 4.966675 2.905648
        0.6360 4.973927 2.896928
        0.6370 4.981079 2.888177
        0.6380 4.988130 2.879398
        0.6390 4.995081 2.870593
        0.6400 5.001931 2.861763
        0.6410 5.008680 2.852909
        0.6420 5.015329 2.844035
        0.6430 5.021877 2.835140
        0.6440 5.028324 2.826229
        0.6450 5.034671 2.817301
        0.6460 5.040917 2.808358
        0.6470 5.047063 2.799404
        0.6480 5.053109 2.790438
        0.6490 5.059056 2.781463
        0.6500 5.064902 2.772481
        0.6510 5.070650 2.763492
        0.6520 5.076299 2.754500
        0.6530 5.081850 2.745504
        0.6540 5.087302 2.736508
        0.6550 5.092658 2.727512
        0.6560 5.097916 2.718518
        0.6570 5.103078 2.709528
        0.6580 5.108145 2.700542
        0.6590 5.113116 2.691563
        0.6600 5.117993 2.682592
        0.6610 5.122776 2.673630
        0.6620 5.127465 2.664680
        0.6630 5.132063 2.655741
        0.6640 5.136568 2.646815
        0.6650 5.140983 2.637905
        0.6660 5.145307 2.629010
        0.6670 5.149542 2.620133
        0.6680 5.153689 2.611274
        0.6690 5.157748 2.602435
        0.6700 5.161720 2.593617
        0.6710 5.165606 2.584821
        0.6720 5.169408 2.576048
        0.6730 5.173125 2.567299
        0.6740 5.176759 2.558576
        0.6750 5.180310 2.549879
        0.6760 5.183781 2.541210
        0.6770 5.187171 2.532568
        0.6780 5.190482 2.523956
        0.6790 5.193714 2.515374
        0.6800 5.196869 2.506824
        0.6810 5.199948 2.498305
        0.6820 5.202951 2.489819
        0.6830 5.205880 2.481366
        0.6840 5.208736 2.472948
        0.6850 5.211520 2.464565
        0.6860 5.214232 2.456218
        0.6870 5.216875 2.447908
        0.6880 5.219448 2.439634
        0.6890 5.221953 2.431399
        0.6900 5.224391 2.423202
        0.6910 5.226763 2.415044
        0.6920 5.229071 2.406926
        0.6930 5.231314 2.398848
        0.6940 5.233495 2.390811
        0.6950 5.235614 2.382815
        0.6960 5.237672 2.374860
        0.6970 5.239670 2.366948
        0.6980 5.241610 2.359079
        0.6990 5.243493 2.351252
        0.7000 5.245319 2.343469
        0.7010 5.247089 2.335730
        0.7020 5.248805 2.328034
        0.7030 5.250468 2.320383
        0.7040 5.252079 2.312777
        0.7050 5.253638 2.305216
        0.7060 5.255147 2.297700
        0.7070 5.256606 2.290230
        0.7080 5.258017 2.282805
        0.7090 5.259381 2.275426
        0.7100 5.260699 2.268094
        0.7110 5.261972 2.260807
        0.7120 5.263200 2.253567
        0.7130 5.264384 2.246374
        0.7140 5.265527 2.239227
        0.7150 5.266628 2.232127
        0.7160 5.267689 2.225074
        0.7170 5.268710 2.218068
        0.7180 5.269693 2.211108
        0.7190 5.270638 2.204196
        0.7200 5.271546 2.197331
        0.7210 5.272419 2.190512
        0.7220 5.273257 2.183741
        0.7230 5.274061 2.177017
        0.7240 5.274832 2.170339
        0.7250 5.275571 2.163709
        0.7260 5.276278 2.157125
        0.7270 5.276955 2.150588
        0.7280 5.277603 2.144097
        0.7290 5.278222 2.137653
        0.7300 5.278813 2.131256
        0.7310 5.279377 2.124904
        0.7320 5.279915 2.118599
        0.7330 5.280428 2.112340
        0.7340 5.280915 2.106127
        0.7350 5.281380 2.099959
        0.7360 5.281821 2.093837
        0.7370 5.282240 2.087760
        0.7380 5.282637 2.081727
        0.7390 5.283014 2.075740
        0.7400 5.283371 2.069798
        0.7410 5.283709 2.063900
        0.7420 5.284028 2.058045
        0.7430 5.284330 2.052235
        0.7440 5.284615 2.046468
        0.7450 5.284883 2.040745
        0.7460 5.285135 2.035065
        0.7470 5.285373 2.029427
        0.7480 5.285596 2.023832
        0.7490 5.285806 2.018279
        0.7500 5.286003 2.012767
        0.7510 5.286188 2.007298
        0.7520 5.286360 2.001869
        0.7530 5.286522 1.996481
        0.7540 5.286673 1.991134
        0.7550 5.286815 1.985827
        0.7560 5.286947 1.980559
        0.7570 5.287071 1.975331
        0.7580 5.287186 1.970142
        0.7590 5.287294 1.964992
        0.7600 5.287395 1.959879
        0.7610 5.287489 1.954805
        0.7620 5.287578 1.949768
        0.7630 5.287661 1.944769
        0.7640 5.287739 1.939805
        0.7650 5.287813 1.934878
        0.7660 5.287883 1.929987
        0.7670 5.287949 1.925132
        0.7680 5.288013 1.920311
        0.7690 5.288074 1.915524
        0.7700 5.288133 1.910772
        0.7710 5.288190 1.906054
        0.7720 5.288247 1.901368
        0.7730 5.288302 1.896716
        0.7740 5.288357 1.892095
        0.7750 5.288412 1.887507
        0.7760 5.288468 1.882949
        0.7770 5.288524 1.878423
        0.7780 5.288582 1.873927
        0.7790 5.288641 1.869461
        0.7800 5.288701 1.865025
        0.7810 5.288764 1.860617
        0.7820 5.288830 1.856238
        0.7830 5.288898 1.851887
        0.7840 5.288969 1.847563
        0.7850 5.289044 1.843267
        0.7860 5.289122 1.838997
        0.7870 5.289205 1.834753
        0.7880 5.289291 1.830535
        0.7890 5.289382 1.826342
        0.7900 5.289477 1.822173
        0.7910 5.289578 1.818029
        0.7920 5.289683 1.813907
        0.7930 5.289794 1.809810
        0.7940 5.289910 1.805734
        0.7950 5.290031 1.801681
        0.7960 5.290159 1.797650
        0.7970 5.290292 1.793639
        0.7980 5.290431 1.789649
        0.7990 5.290577 1.785680
        0.8000 5.290729 1.781730
        0.8010 5.290887 1.777799
        0.8020 5.291052 1.773886
        0.8030 5.291224 1.769992
        0.8040 5.291402 1.766116
        0.8050 5.291587 1.762256
        0.8060 5.291779 1.758414
        0.8070 5.291978 1.754587
        0.8080 5.292183 1.750777
        0.8090 5.292396 1.746981
        0.8100 5.292615 1.743201
        0.8110 5.292842 1.739435
        0.8120 5.293075 1.735682
        0.8130 5.293315 1.731943
        0.8140 5.293562 1.728217
        0.8150 5.293816 1.724504
        0.8160 5.294077 1.720802
        0.8170 5.294344 1.717113
        0.8180 5.294619 1.713434
        0.8190 5.294900 1.709766
        0.8200 5.295187 1.706108
        0.8210 5.295481 1.702461
        0.8220 5.295781 1.698822
        0.8230 5.296087 1.695193
        0.8240 5.296400 1.691573
        0.8250 5.296718 1.687961
        0.8260 5.297043 1.684356
        0.8270 5.297373 1.680760
        0.8280 5.297709 1.677170
        0.8290 5.298050 1.673587
        0.8300 5.298396 1.670010
        0.8310 5.298747 1.666440
        0.8320 5.299104 1.662875
        0.8330 5.299464 1.659315
        0.8340 5.299830 1.655761
        0.8350 5.300200 1.652211
        0.8360 5.300573 1.648665
        0.8370 5.300951 1.645124
        0.8380 5.301333 1.641586
        0.8390 5.301718 1.638052
        0.8400 5.302106 1.634521
        0.8410 5.302496 1.630993
        0.8420 5.302890 1.627467
        0.8430 5.303287 1.623944
        0.8440 5.303685 1.620423
        0.8450 5.304086 1.616904
        0.8460 5.304488 1.613387
        0.8470 5.304892 1.609870
        0.8480 5.305297 1.606355
        0.8490 5.305703 1.602841
        0.8500 5.306110 1.599328
        0.8510 5.306517 1.595815
        0.8520 5.306924 1.592303
        0.8530 5.307331 1.588791
        0.8540 5.307738 1.585279
        0.8550 5.308144 1.581768
        0.8560 5.308549 1.578255
        0.8570 5.308952 1.574743
        0.8580 5.309355 1.571230
        0.8590 5.309755 1.567716
        0.8600 5.310153 1.564202
        0.8610 5.310549 1.560687
        0.8620 5.310942 1.557171
        0.8630 5.311332 1.553654
        0.8640 5.311719 1.550137
        0.8650 5.312103 1.546617
        0.8660 5.312482 1.543097
        0.8670 5.312858 1.539576
        0.8680 5.313229 1.536053
        0.8690 5.313595 1.532529
        0.8700 5.313957 1.529004
        0.8710 5.314313 1.525478
        0.8720 5.314663 1.521950
        0.8730 5.315008 1.518420
        0.8740 5.315347 1.514890
        0.8750 5.315680 1.511358
        0.8760 5.316006 1.507825
        0.8770 5.316325 1.504291
        0.8780 5.316637 1.500755
        0.8790 5.316941 1.497219
        0.8800 5.317238 1.493681
        0.8810 5.317527 1.490142
        0.8820 5.317808 1.486602
        0.8830 5.318081 1.483062
        0.8840 5.318345 1.479520
        0.8850 5.318600 1.475978
        0.8860 5.318847 1.472435
        0.8870 5.319083 1.468892
        0.8880 5.319311 1.465348
        0.8890 5.319528 1.461804
        0.8900 5.319736 1.458259
        0.8910 5.319933 1.454715
        0.8920 5.320121 1.451170
        0.8930 5.320297 1.447626
        0.8940 5.320463 1.444082
        0.8950 5.320618 1.440538
        0.8960 5.320762 1.436995
        0.8970 5.320894 1.433453
        0.8980 5.321015 1.429911
        0.8990 5.321125 1.426371
        0.9000 5.321222 1.422831
        0.9010 5.321308 1.419293
        0.9020 5.321381 1.415757
        0.9030 5.321443 1.412222
        0.9040 5.321491 1.408689
        0.9050 5.321527 1.405158
        0.9060 5.321551 1.401630
        0.9070 5.321562 1.398103
        0.9080 5.321560 1.394579
        0.9090 5.321544 1.391058
        0.9100 5.321516 1.387540
        0.9110 5.321474 1.384025
        0.9120 5.321419 1.380514
        0.9130 5.321351 1.377006
        0.9140 5.321268 1.373501
        0.9150 5.321173 1.370001
        0.9160 5.321063 1.366505
        0.9170 5.320940 1.363013
        0.9180 5.320803 1.359525
        0.9190 5.320652 1.356042
        0.9200 5.320487 1.352564
        0.9210 5.320308 1.349092
        0.9220 5.320115 1.345624
        0.9230 5.319907 1.342162
        0.9240 5.319686 1.338706
        0.9250 5.319450 1.335256
        0.9260 5.319200 1.331812
        0.9270 5.318936 1.328374
        0.9280 5.318657 1.324943
        0.9290 5.318364 1.321519
        0.9300 5.318057 1.318101
        0.9310 5.317736 1.314691
        0.9320 5.317400 1.311288
        0.9330 5.317050 1.307893
        0.9340 5.316685 1.304506
        0.9350 5.316306 1.301126
        0.9360 5.315913 1.297755
        0.9370 5.315506 1.294392
        0.9380 5.315084 1.291038
        0.9390 5.314648 1.287693
        0.9400 5.314198 1.284357
        0.9410 5.313733 1.281030
        0.9420 5.313255 1.277713
        0.9430 5.312762 1.274405
        0.9440 5.312255 1.271107
        0.9450 5.311735 1.267819
        0.9460 5.311200 1.264541
        0.9470 5.310651 1.261274
        0.9480 5.310089 1.258017
        0.9490 5.309513 1.254771
        0.9500 5.308923 1.251537
        0.9510 5.308319 1.248313
        0.9520 5.307702 1.245101
        0.9530 5.307071 1.241901
        0.9540 5.306427 1.238712
        0.9550 5.305769 1.235535
        0.9560 5.305099 1.232371
        0.9570 5.304415 1.229219
        0.9580 5.303718 1.226080
        0.9590 5.303007 1.222953
        0.9600 5.302284 1.219839
        0.9610 5.301549 1.216738
        0.9620 5.300800 1.213651
        0.9630 5.300039 1.210577
        0.9640 5.299265 1.207517
        0.9650 5.298479 1.204471
        0.9660 5.297681 1.201439
        0.9670 5.296871 1.198421
        0.9680 5.296048 1.195417
        0.9690 5.295213 1.192428
        0.9700 5.294367 1.189454
        0.9710 5.293509 1.186495
        0.9720 5.292640 1.183551
        0.9730 5.291759 1.180622
        0.9740 5.290867 1.177709
        0.9750 5.289963 1.174811
        0.9760 5.289049 1.171929
        0.9770 5.288124 1.169063
        0.9780 5.287188 1.166214
        0.9790 5.286241 1.163381
        0.9800 5.285284 1.160564
        0.9810 5.284317 1.157764
        0.9820 5.283340 1.154981
        0.9830 5.282352 1.152214
        0.9840 5.281355 1.149466
        0.9850 5.280348 1.146734
        0.9860 5.279332 1.144020
        0.9870 5.278307 1.141324
        0.9880 5.277272 1.138646
        0.9890 5.276229 1.135985
        0.9900 5.275176 1.133344
        0.9910 5.274116 1.130720
        0.9920 5.273046 1.128115
        0.9930 5.271969 1.125529
        0.9940 5.270884 1.122962
        0.9950 5.269791 1.120414
        0.9960 5.268690 1.117885
        0.9970 5.267582 1.115375
        0.9980 5.266467 1.112886
        0.9990 5.265345 1.110416
        1.0000 5.264216 1.107966
        1.0025 5.261366 1.101929
        1.0050 5.258480 1.096021
        1.0075 5.255561 1.090244
        1.0100 5.252613 1.084601
        1.0125 5.249641 1.079094
        1.0150 5.246650 1.073726
        1.0175 5.243644 1.068499
        1.0200 5.240630 1.063416
        1.0225 5.237611 1.058479
        1.0250 5.234595 1.053691
        1.0275 5.231589 1.049054
        1.0300 5.228597 1.044569
        1.0325 5.225629 1.040238
        1.0350 5.222692 1.036062
        1.0375 5.219794 1.032044
        1.0400 5.216944 1.028183
        1.0425 5.214150 1.024480
        1.0450 5.211424 1.020934
        1.0475 5.208775 1.017545
        1.0500 5.206214 1.014311
        1.0525 5.203752 1.011229
        1.0550 5.201401 1.008297
        1.0575 5.199175 1.005510
        1.0600 5.197084 1.002862
        1.0625 5.195142 1.000346
        1.0650 5.193363 0.997954
        1.0675 5.191758 0.995676
        1.0700 5.190341 0.993500
        1.0725 5.189124 0.991414
        1.0750 5.188119 0.989401
        1.0775 5.187336 0.987444
        1.0800 5.186785 0.985525
        1.0825 5.186473 0.983623
        1.0850 5.186408 0.981715
        1.0875 5.186593 0.979776
        1.0900 5.187028 0.977781
        1.0925 5.187713 0.975705
        1.0950 5.188642 0.973518
        1.0975 5.189807 0.971195
        1.1000 5.191195 0.968707
        1.1025 5.192793 0.966029
        1.1050 5.194580 0.963136
        1.1075 5.196534 0.960004
        1.1100 5.198628 0.956615
        1.1125 5.200835 0.952951
        1.1150 5.203124 0.948998
        1.1175 5.205462 0.944749
        1.1200 5.207816 0.940197
        1.1225 5.210151 0.935342
        1.1250 5.212435 0.930189
        1.1275 5.214634 0.924745
        1.1300 5.216718 0.919023
        1.1325 5.218659 0.913039
        1.1350 5.220431 0.906811
        1.1375 5.222011 0.900361
        1.1400 5.223381 0.893713
        1.1425 5.224524 0.886892
        1.1450 5.225429 0.879923
        1.1475 5.226088 0.872833
        1.1500 5.226495 0.865647
        1.1525 5.226648 0.858391
        1.1550 5.226548 0.851088
        1.1575 5.226198 0.843761
        1.1600 5.225604 0.836432
        1.1625 5.224773 0.829120
        1.1650 5.223714 0.821843
        1.1675 5.222437 0.814617
        1.1700 5.220952 0.807455
        1.1725 5.219271 0.800370
        1.1750 5.217405 0.793372
        1.1775 5.215368 0.786470
        1.1800 5.213169 0.779672
        1.1825 5.210822 0.772984
        1.1850 5.208337 0.766409
        1.1875 5.205726 0.759953
        1.1900 5.203000 0.753616
        1.1925 5.200168 0.747401
        1.1950 5.197240 0.741309
        1.1975 5.194226 0.735340
        1.2000 5.191133 0.729493
        1.2025 5.187971 0.723768
        1.2050 5.184745 0.718164
        1.2075 5.181464 0.712678
        1.2100 5.178133 0.707308
        1.2125 5.174759 0.702053
        1.2150 5.171347 0.696910
        1.2175 5.167902 0.691877
        1.2200 5.164428 0.686951
        1.2225 5.160930 0.682130
        1.2250 5.157412 0.677410
        1.2275 5.153877 0.672790
        1.2300 5.150328 0.668266
        1.2325 5.146768 0.663836
        1.2350 5.143201 0.659498
        1.2375 5.139627 0.655248
        1.2400 5.136050 0.651084
        1.2425 5.132471 0.647004
        1.2450 5.128892 0.643005
        1.2475 5.125316 0.639085
        1.2500 5.121742 0.635241
        1.2525 5.118172 0.631472
        1.2550 5.114608 0.627775
        1.2575 5.111051 0.624149
        1.2600 5.107501 0.620591
        1.2625 5.103959 0.617100
        1.2650 5.100426 0.613673
        1.2675 5.096903 0.610309
        1.2700 5.093390 0.607006
        1.2725 5.089888 0.603762
        1.2750 5.086397 0.600577
        1.2775 5.082918 0.597448
        1.2800 5.079450 0.594374
        1.2825 5.075994 0.591354
        1.2850 5.072551 0.588386
        1.2875 5.069120 0.585469
        1.2900 5.065701 0.582603
        1.2925 5.062296 0.579785
        1.2950 5.058903 0.577015
        1.2975 5.055523 0.574291
        1.3000 5.052157 0.571613
        1.3025 5.048803 0.568980
        1.3050 5.045462 0.566391
        1.3075 5.042134 0.563844
        1.3100 5.038819 0.561340
        1.3125 5.035517 0.558877
        1.3150 5.032229 0.556454
        1.3175 5.028952 0.554071
        1.3200 5.025689 0.551727
        1.3225 5.022439 0.549422
        1.3250 5.019201 0.547154
        1.3275 5.015976 0.544923
        1.3300 5.012763 0.542730
        1.3325 5.009562 0.540572
        1.3350 5.006374 0.538450
        1.3375 5.003199 0.536362
        1.3400 5.000035 0.534310
        1.3425 4.996884 0.532291
        1.3450 4.993744 0.530307
        1.3475 4.990616 0.528355
        1.3500 4.987500 0.526437
        1.3525 4.984396 0.524551
        1.3550 4.981304 0.522698
        1.3575 4.978222 0.520876
        1.3600 4.975153 0.519086
        1.3625 4.972095 0.517328
        1.3650 4.969048 0.515600
        1.3675 4.966012 0.513904
        1.3700 4.962988 0.512238
        1.3725 4.959975 0.510603
        1.3750 4.956973 0.508998
        1.3775 4.953981 0.507423
        1.3800 4.951001 0.505878
        1.3825 4.948032 0.504363
        1.3850 4.945074 0.502878
        1.3875 4.942127 0.501422
        1.3900 4.939190 0.499996
        1.3925 4.936265 0.498599
        1.3950 4.933351 0.497231
        1.3975 4.930447 0.495893
        1.4000 4.927555 0.494583
        1.4025 4.924673 0.493303
        1.4050 4.921803 0.492052
        1.4075 4.918944 0.490831
        1.4100 4.916096 0.489638
        1.4125 4.913259 0.488474
        1.4150 4.910434 0.487340
        1.4175 4.907620 0.486235
        1.4200 4.904818 0.485159
        1.4225 4.902028 0.484112
        1.4250 4.899250 0.483095
        1.4275 4.896483 0.482107
        1.4300 4.893729 0.481148
        1.4325 4.890988 0.480219
        1.4350 4.888259 0.479319
        1.4375 4.885543 0.478450
        1.4400 4.882841 0.477610
        1.4425 4.880152 0.476800
        1.4450 4.877476 0.476020
        1.4475 4.874815 0.475270
        1.4500 4.872168 0.474551
        1.4525 4.869536 0.473861
        1.4550 4.866919 0.473203
        1.4575 4.864318 0.472575
        1.4600 4.861733 0.471977
        1.4625 4.859165 0.471411
        1.4650 4.856613 0.470875
        1.4675 4.854079 0.470371
        1.4700 4.851563 0.469897
        1.4725 4.849066 0.469455
        1.4750 4.846587 0.469045
        1.4775 4.844129 0.468665
        1.4800 4.841691 0.468317
        1.4825 4.839275 0.468001
        1.4850 4.836880 0.467716
        1.4875 4.834508 0.467463
        1.4900 4.832160 0.467242
        1.4925 4.829835 0.467052
        1.4950 4.827536 0.466893
        1.4975 4.825263 0.466766
        1.5000 4.823017 0.466670
        1.5025 4.820799 0.466605
        1.5050 4.818610 0.466572
        1.5075 4.816451 0.466569
        1.5100 4.814323 0.466597
        1.5125 4.812227 0.466655
        1.5150 4.810164 0.466742
        1.5175 4.808135 0.466860
        1.5200 4.806142 0.467006
        1.5225 4.804186 0.467181
        1.5250 4.802268 0.467383
        1.5275 4.800388 0.467613
        1.5300 4.798549 0.467870
        1.5325 4.796752 0.468152
        1.5350 4.794998 0.468459
        1.5375 4.793288 0.468790
        1.5400 4.791623 0.469144
        1.5425 4.790006 0.469520
        1.5450 4.788436 0.469917
        1.5475 4.786916 0.470333
        1.5500 4.785446 0.470766
        1.5525 4.784029 0.471216
        1.5550 4.782664 0.471682
        1.5575 4.781354 0.472160
        1.5600 4.780098 0.472649
        1.5625 4.778899 0.473148
        1.5650 4.777758 0.473655
        1.5675 4.776674 0.474167
        1.5700 4.775650 0.474682
        1.5725 4.774685 0.475198
        1.5750 4.773781 0.475712
        1.5775 4.772937 0.476223
        1.5800 4.772155 0.476727
        1.5825 4.771435 0.477221
        1.5850 4.770776 0.477704
        1.5875 4.770179 0.478173
        1.5900 4.769643 0.478624
        1.5925 4.769169 0.479054
        1.5950 4.768755 0.479462
        1.5975 4.768402 0.479843
        1.6000 4.768108 0.480195
        1.6025 4.767872 0.480515
        1.6050 4.767693 0.480801
        1.6075 4.767570 0.481048
        1.6100 4.767500 0.481255
        1.6125 4.767483 0.481419
        1.6150 4.767516 0.481537
        1.6175 4.767598 0.481606
        1.6200 4.767725 0.481624
        1.6225 4.767895 0.481589
        1.6250 4.768106 0.481498
        1.6275 4.768355 0.481349
        1.6300 4.768639 0.481141
        1.6325 4.768955 0.480871
        1.6350 4.769299 0.480539
        1.6375 4.769669 0.480142
        1.6400 4.770060 0.479680
        1.6425 4.770471 0.479152
        1.6450 4.770896 0.478557
        1.6475 4.771332 0.477895
        1.6500 4.771777 0.477165
        1.6525 4.772226 0.476368
        1.6550 4.772675 0.475503
        1.6575 4.773123 0.474571
        1.6600 4.773564 0.473573
        1.6625 4.773996 0.472510
        1.6650 4.774415 0.471382
        1.6675 4.774818 0.470190
        1.6700 4.775203 0.468937
        1.6725 4.775565 0.467624
        1.6750 4.775903 0.466253
        1.6775 4.776214 0.464825
        1.6800 4.776495 0.463342
        1.6825 4.776744 0.461807
        1.6850 4.776958 0.460223
        1.6875 4.777137 0.458590
        1.6900 4.777277 0.456912
SPECS:
    n_absolute: true
    wavelength_vacuum: true
    film_thickness: 4L
    substrate: sapphire
