Repository: hackingmaterials/matminer

This data has been retrieved from https://github.com/polyanskiy/refractiveindex.info-database
on August 27, 2022. The script used to transform the data from the original repository to
an easier-to-use database for matminer can be found in matminer/dev_scripts/dataset_management/handle_refractiveindex.py
This script is ugly because the data format is not homogeneous and many things have been handled by hand.
Do not hesitate to contact Matgenix in case you have troubles to re-create the dataset used by matminer (in case you want to update the database).

File: matminer/utils/data_files/optical_polyanskiy/database/main/Lu2O3/Kaminskii.yml
# this file is part of refractiveindex.info database
# refractiveindex.info database is in the public domain
# copyright and related rights waived via CC0 1.0

REFERENCES: "A. A. Kaminskii, M. Sh. Akchurin, P. Becker, K. Ueda, L. Bohatý, A. Shirakawa, M. Tokurakawa, K. Takaichi, H. Yagi, J. Dong. Mechanical and optical properties of Lu<sub>2</sub>O<sub>3</sub> host-ceramics for Ln<sup>3+</sup> lasants, <a href=\"https://doi.org/10.1002/lapl.200710128\"></i>Laser Phys. Lett.</i> <b>5</b>, 300-303, 2008</a>"
COMMENTS: "Room temperature"
DATA:
  - type: formula 4
    wavelength_range: 0.365 2.325
    coefficients: 3.61968 0.04131 0 0.0238 1 0 0 0 0 -0.00856 2
SPECS:
    n_absolute: true
    wavelength_vacuum: true

File: matminer/utils/data_files/optical_polyanskiy/database/main/Lu2O3/Yao.yml
# this file is part of refractiveindex.info database
# refractiveindex.info database is in the public domain
# copyright and related rights waived via CC0 1.0

REFERENCES: "C. Yao, W. Shen, X. Hu, C. Hu. Optical properties of large-size and damage-free polished Lu<sub>2</sub>O<sub>3</sub> single crystal covering the ultraviolet-visible-and near-infrared (UV–VIS–NIR) spectral region, <a href=\"https://doi.org/10.1016/j.jallcom.2021.162726\"><i>J. Alloys Compd.</i> <b>897</b>, 162726 (2022)</a><br>(see supplementary materials for numerical data)"
COMMENTS: "Single crystal"
DATA:
  - type: tabulated nk
    data: | 
        0.210 2.318018 0.240511
        0.211 2.331045 0.255348
        0.212 2.351125 0.268621
        0.213 2.379481 0.277232
        0.214 2.415787 0.276351
        0.215 2.456200 0.260320
        0.216 2.492168 0.225962
        0.217 2.513234 0.176980
        0.218 2.513802 0.123926
        0.219 2.496751 0.077679
        0.220 2.469766 0.043574
        0.221 2.439908 0.021455
        0.222 2.411427 0.008667
        0.223 2.386205 0.002312
        0.224 2.364841 0.000106
        0.225 2.347697 0
        0.226 2.333462 0
        0.227 2.320999 0
        0.228 2.309825 0
        0.229 2.299647 0
        0.230 2.290273 0
        0.231 2.281564 0
        0.232 2.273416 0
        0.233 2.265752 0
        0.234 2.258510 0
        0.235 2.251639 0
        0.236 2.245100 0
        0.237 2.238859 0
        0.238 2.232888 0
        0.239 2.227162 0
        0.240 2.221661 0
        0.241 2.216367 0
        0.242 2.211265 0
        0.243 2.206341 0
        0.244 2.201583 0
        0.245 2.196980 0
        0.246 2.192523 0
        0.247 2.188202 0
        0.248 2.184011 0
        0.249 2.179941 0
        0.250 2.175987 0
        0.251 2.172143 0
        0.252 2.168403 0
        0.253 2.164762 0
        0.254 2.161215 0
        0.255 2.157758 0
        0.256 2.154388 0
        0.257 2.151101 0
        0.258 2.147892 0
        0.259 2.144760 0
        0.260 2.141700 0
        0.261 2.138710 0
        0.262 2.135788 0
        0.263 2.132930 0
        0.264 2.130135 0
        0.265 2.127400 0
        0.266 2.124724 0
        0.267 2.122103 0
        0.268 2.119537 0
        0.269 2.117023 0
        0.270 2.114560 0
        0.271 2.112146 0
        0.272 2.109780 0
        0.273 2.107460 0
        0.274 2.105184 0
        0.275 2.102952 0
        0.276 2.100761 0
        0.277 2.098612 0
        0.278 2.096502 0
        0.279 2.094431 0
        0.280 2.092397 0
        0.281 2.090400 0
        0.282 2.088438 0
        0.283 2.086510 0
        0.284 2.084616 0
        0.285 2.082754 0
        0.286 2.080925 0
        0.287 2.079126 0
        0.288 2.077357 0
        0.289 2.075618 0
        0.290 2.073908 0
        0.291 2.072225 0
        0.292 2.070570 0
        0.293 2.068941 0
        0.294 2.067338 0
        0.295 2.065761 0
        0.296 2.064208 0
        0.297 2.062680 0
        0.298 2.061175 0
        0.299 2.059693 0
        0.300 2.058234 0
        0.301 2.056797 0
        0.302 2.055381 0
        0.303 2.053986 0
        0.304 2.052612 0
        0.305 2.051259 0
        0.306 2.049925 0
        0.307 2.048610 0
        0.308 2.047314 0
        0.309 2.046037 0
        0.310 2.044778 0
        0.311 2.043536 0
        0.312 2.042312 0
        0.313 2.041105 0
        0.314 2.039915 0
        0.315 2.038741 0
        0.316 2.037583 0
        0.317 2.036440 0
        0.318 2.035314 0
        0.319 2.034202 0
        0.320 2.033105 0
        0.321 2.032022 0
        0.322 2.030954 0
        0.323 2.029900 0
        0.324 2.028859 0
        0.325 2.027832 0
        0.326 2.026818 0
        0.327 2.025817 0
        0.328 2.024829 0
        0.329 2.023853 0
        0.330 2.022890 0
        0.331 2.021938 0
        0.332 2.020998 0
        0.333 2.020071 0
        0.334 2.019154 0
        0.335 2.018248 0
        0.336 2.017354 0
        0.337 2.016470 0
        0.338 2.015597 0
        0.339 2.014735 0
        0.340 2.013882 0
        0.341 2.013040 0
        0.342 2.012208 0
        0.343 2.011385 0
        0.344 2.010573 0
        0.345 2.009769 0
        0.346 2.008975 0
        0.347 2.008190 0
        0.348 2.007414 0
        0.349 2.006646 0
        0.350 2.005888 0
        0.351 2.005138 0
        0.352 2.004396 0
        0.353 2.003663 0
        0.354 2.002938 0
        0.355 2.002220 0
        0.356 2.001511 0
        0.357 2.000809 0
        0.358 2.000115 0
        0.359 1.999429 0
        0.360 1.998750 0
        0.361 1.998078 0
        0.362 1.997414 0
        0.363 1.996757 0
        0.364 1.996106 0
        0.365 1.995463 0
        0.366 1.994826 0
        0.367 1.994196 0
        0.368 1.993572 0
        0.369 1.992955 0
        0.370 1.992344 0
        0.371 1.991740 0
        0.372 1.991142 0
        0.373 1.990550 0
        0.374 1.989964 0
        0.375 1.989383 0
        0.376 1.988809 0
        0.377 1.988240 0
        0.378 1.987678 0
        0.379 1.987120 0
        0.380 1.986569 0
        0.381 1.986022 0
        0.382 1.985481 0
        0.383 1.984946 0
        0.384 1.984415 0
        0.385 1.983890 0
        0.386 1.983370 0
        0.387 1.982854 0
        0.388 1.982344 0
        0.389 1.981839 0
        0.390 1.981338 0
        0.391 1.980843 0
        0.392 1.980351 0
        0.393 1.979865 0
        0.394 1.979383 0
        0.395 1.978906 0
        0.396 1.978433 0
        0.397 1.977964 0
        0.398 1.977500 0
        0.399 1.977040 0
        0.400 1.976584 0
        0.401 1.976132 0
        0.402 1.975685 0
        0.403 1.975241 0
        0.404 1.974802 0
        0.405 1.974366 0
        0.406 1.973935 0
        0.407 1.973507 0
        0.408 1.973083 0
        0.409 1.972663 0
        0.410 1.972246 0
        0.411 1.971833 0
        0.412 1.971424 0
        0.413 1.971019 0
        0.414 1.970616 0
        0.415 1.970218 0
        0.416 1.969823 0
        0.417 1.969431 0
        0.418 1.969043 0
        0.419 1.968658 0
        0.420 1.968276 0
        0.421 1.967897 0
        0.422 1.967522 0
        0.423 1.967150 0
        0.424 1.966781 0
        0.425 1.966415 0
        0.426 1.966052 0
        0.427 1.965692 0
        0.428 1.965336 0
        0.429 1.964982 0
        0.430 1.964631 0
        0.431 1.964283 0
        0.432 1.963938 0
        0.433 1.963595 0
        0.434 1.963256 0
        0.435 1.962919 0
        0.436 1.962585 0
        0.437 1.962253 0
        0.438 1.961924 0
        0.439 1.961598 0
        0.440 1.961275 0
        0.441 1.960954 0
        0.442 1.960635 0
        0.443 1.960320 0
        0.444 1.960006 0
        0.445 1.959695 0
        0.446 1.959387 0
        0.447 1.959081 0
        0.448 1.958777 0
        0.449 1.958476 0
        0.450 1.958177 0
        0.451 1.957880 0
        0.452 1.957586 0
        0.453 1.957294 0
        0.454 1.957004 0
        0.455 1.956716 0
        0.456 1.956430 0
        0.457 1.956147 0
        0.458 1.955866 0
        0.459 1.955587 0
        0.460 1.955310 0
        0.461 1.955035 0
        0.462 1.954762 0
        0.463 1.954491 0
        0.464 1.954222 0
        0.465 1.953956 0
        0.466 1.953691 0
        0.467 1.953428 0
        0.468 1.953167 0
        0.469 1.952908 0
        0.470 1.952651 0
        0.471 1.952395 0
        0.472 1.952142 0
        0.473 1.951890 0
        0.474 1.951640 0
        0.475 1.951392 0
        0.476 1.951146 0
        0.477 1.950902 0
        0.478 1.950659 0
        0.479 1.950418 0
        0.480 1.950179 0
        0.481 1.949941 0
        0.482 1.949705 0
        0.483 1.949471 0
        0.484 1.949238 0
        0.485 1.949007 0
        0.486 1.948778 0
        0.487 1.948550 0
        0.488 1.948324 0
        0.489 1.948099 0
        0.490 1.947876 0
        0.491 1.947655 0
        0.492 1.947435 0
        0.493 1.947216 0
        0.494 1.946999 0
        0.495 1.946784 0
        0.496 1.946569 0
        0.497 1.946357 0
        0.498 1.946146 0
        0.499 1.945936 0
        0.500 1.945727 0
        0.501 1.945520 0
        0.502 1.945315 0
        0.503 1.945111 0
        0.504 1.944908 0
        0.505 1.944706 0
        0.506 1.944506 0
        0.507 1.944307 0
        0.508 1.944110 0
        0.509 1.943913 0
        0.510 1.943718 0
        0.511 1.943524 0
        0.512 1.943332 0
        0.513 1.943141 0
        0.514 1.942951 0
        0.515 1.942762 0
        0.516 1.942575 0
        0.517 1.942388 0
        0.518 1.942203 0
        0.519 1.942019 0
        0.520 1.941836 0
        0.521 1.941655 0
        0.522 1.941474 0
        0.523 1.941295 0
        0.524 1.941117 0
        0.525 1.940940 0
        0.526 1.940764 0
        0.527 1.940589 0
        0.528 1.940415 0
        0.529 1.940243 0
        0.530 1.940071 0
        0.531 1.939900 0
        0.532 1.939731 0
        0.533 1.939562 0
        0.534 1.939395 0
        0.535 1.939229 0
        0.536 1.939063 0
        0.537 1.938899 0
        0.538 1.938736 0
        0.539 1.938573 0
        0.540 1.938412 0
        0.541 1.938252 0
        0.542 1.938092 0
        0.543 1.937934 0
        0.544 1.937776 0
        0.545 1.937620 0
        0.546 1.937464 0
        0.547 1.937309 0
        0.548 1.937156 0
        0.549 1.937003 0
        0.550 1.936851 0
        0.551 1.936700 0
        0.552 1.936550 0
        0.553 1.936400 0
        0.554 1.936252 0
        0.555 1.936104 0
        0.556 1.935958 0
        0.557 1.935812 0
        0.558 1.935667 0
        0.559 1.935523 0
        0.560 1.935380 0
        0.561 1.935237 0
        0.562 1.935095 0
        0.563 1.934955 0
        0.564 1.934815 0
        0.565 1.934675 0
        0.566 1.934537 0
        0.567 1.934399 0
        0.568 1.934262 0
        0.569 1.934126 0
        0.570 1.933991 0
        0.571 1.933856 0
        0.572 1.933723 0
        0.573 1.933590 0
        0.574 1.933457 0
        0.575 1.933326 0
        0.576 1.933195 0
        0.577 1.933065 0
        0.578 1.932935 0
        0.579 1.932807 0
        0.580 1.932679 0
        0.581 1.932552 0
        0.582 1.932425 0
        0.583 1.932299 0
        0.584 1.932174 0
        0.585 1.932050 0
        0.586 1.931926 0
        0.587 1.931803 0
        0.588 1.931680 0
        0.589 1.931559 0
        0.590 1.931437 0
        0.591 1.931317 0
        0.592 1.931197 0
        0.593 1.931078 0
        0.594 1.930959 0
        0.595 1.930842 0
        0.596 1.930724 0
        0.597 1.930608 0
        0.598 1.930492 0
        0.599 1.930376 0
        0.600 1.930261 0
        0.601 1.930147 0
        0.602 1.930034 0
        0.603 1.929921 0
        0.604 1.929808 0
        0.605 1.929696 0
        0.606 1.929585 0
        0.607 1.929475 0
        0.608 1.929364 0
        0.609 1.929255 0
        0.610 1.929146 0
        0.611 1.929038 0
        0.612 1.928930 0
        0.613 1.928823 0
        0.614 1.928716 0
        0.615 1.928610 0
        0.616 1.928504 0
        0.617 1.928399 0
        0.618 1.928295 0
        0.619 1.928190 0
        0.620 1.928087 0
        0.621 1.927984 0
        0.622 1.927882 0
        0.623 1.927780 0
        0.624 1.927678 0
        0.625 1.927577 0
        0.626 1.927477 0
        0.627 1.927377 0
        0.628 1.927278 0
        0.629 1.927179 0
        0.630 1.927080 0
        0.631 1.926982 0
        0.632 1.926885 0
        0.633 1.926788 0
        0.634 1.926692 0
        0.635 1.926595 0
        0.636 1.926500 0
        0.637 1.926405 0
        0.638 1.926310 0
        0.639 1.926216 0
        0.640 1.926122 0
        0.641 1.926029 0
        0.642 1.925936 0
        0.643 1.925844 0
        0.644 1.925752 0
        0.645 1.925661 0
        0.646 1.925570 0
        0.647 1.925479 0
        0.648 1.925389 0
        0.649 1.925299 0
        0.650 1.925210 0
        0.651 1.925121 0
        0.652 1.925033 0
        0.653 1.924945 0
        0.654 1.924857 0
        0.655 1.924770 0
        0.656 1.924683 0
        0.657 1.924597 0
        0.658 1.924511 0
        0.659 1.924425 0
        0.660 1.924340 0
        0.661 1.924255 0
        0.662 1.924171 0
        0.663 1.924087 0
        0.664 1.924003 0
        0.665 1.923920 0
        0.666 1.923837 0
        0.667 1.923755 0
        0.668 1.923673 0
        0.669 1.923591 0
        0.670 1.923510 0
        0.671 1.923429 0
        0.672 1.923348 0
        0.673 1.923268 0
        0.674 1.923188 0
        0.675 1.923109 0
        0.676 1.923030 0
        0.677 1.922951 0
        0.678 1.922873 0
        0.679 1.922794 0
        0.680 1.922717 0
        0.681 1.922639 0
        0.682 1.922562 0
        0.683 1.922486 0
        0.684 1.922409 0
        0.685 1.922333 0
        0.686 1.922258 0
        0.687 1.922182 0
        0.688 1.922107 0
        0.689 1.922033 0
        0.690 1.921958 0
        0.691 1.921885 0
        0.692 1.921811 0
        0.693 1.921737 0
        0.694 1.921664 0
        0.695 1.921592 0
        0.696 1.921519 0
        0.697 1.921447 0
        0.698 1.921376 0
        0.699 1.921304 0
        0.700 1.921233 0
        0.701 1.921162 0
        0.702 1.921092 0
        0.703 1.921021 0
        0.704 1.920951 0
        0.705 1.920882 0
        0.706 1.920812 0
        0.707 1.920743 0
        0.708 1.920675 0
        0.709 1.920606 0
        0.710 1.920538 0
        0.711 1.920470 0
        0.712 1.920402 0
        0.713 1.920335 0
        0.714 1.920268 0
        0.715 1.920201 0
        0.716 1.920135 0
        0.717 1.920069 0
        0.718 1.920003 0
        0.719 1.919937 0
        0.720 1.919872 0
        0.721 1.919807 0
        0.722 1.919742 0
        0.723 1.919677 0
        0.724 1.919613 0
        0.725 1.919549 0
        0.726 1.919485 0
        0.727 1.919422 0
        0.728 1.919358 0
        0.729 1.919295 0
        0.730 1.919233 0
        0.731 1.919170 0
        0.732 1.919108 0
        0.733 1.919046 0
        0.734 1.918984 0
        0.735 1.918923 0
        0.736 1.918862 0
        0.737 1.918801 0
        0.738 1.918740 0
        0.739 1.918679 0
        0.740 1.918619 0
        0.741 1.918559 0
        0.742 1.918499 0
        0.743 1.918440 0
        0.744 1.918381 0
        0.745 1.918321 0
        0.746 1.918263 0
        0.747 1.918204 0
        0.748 1.918146 0
        0.749 1.918088 0
        0.750 1.918030 0
        0.751 1.917972 0
        0.752 1.917915 0
        0.753 1.917857 0
        0.754 1.917800 0
        0.755 1.917744 0
        0.756 1.917687 0
        0.757 1.917631 0
        0.758 1.917575 0
        0.759 1.917519 0
        0.760 1.917463 0
        0.761 1.917407 0
        0.762 1.917352 0
        0.763 1.917297 0
        0.764 1.917242 0
        0.765 1.917188 0
        0.766 1.917133 0
        0.767 1.917079 0
        0.768 1.917025 0
        0.769 1.916971 0
        0.770 1.916917 0
        0.771 1.916864 0
        0.772 1.916811 0
        0.773 1.916758 0
        0.774 1.916705 0
        0.775 1.916652 0
        0.776 1.916600 0
        0.777 1.916548 0
        0.778 1.916496 0
        0.779 1.916444 0
        0.780 1.916392 0
        0.781 1.916341 0
        0.782 1.916290 0
        0.783 1.916239 0
        0.784 1.916188 0
        0.785 1.916137 0
        0.786 1.916086 0
        0.787 1.916036 0
        0.788 1.915986 0
        0.789 1.915936 0
        0.790 1.915886 0
        0.791 1.915837 0
        0.792 1.915787 0
        0.793 1.915738 0
        0.794 1.915689 0
        0.795 1.915640 0
        0.796 1.915591 0
        0.797 1.915543 0
        0.798 1.915494 0
        0.799 1.915446 0
        0.800 1.915398 0
        0.801 1.915350 0
        0.802 1.915303 0
        0.803 1.915255 0
        0.804 1.915208 0
        0.805 1.915161 0
        0.806 1.915114 0
        0.807 1.915067 0
        0.808 1.915020 0
        0.809 1.914974 0
        0.810 1.914927 0
        0.811 1.914881 0
        0.812 1.914835 0
        0.813 1.914789 0
        0.814 1.914744 0
        0.815 1.914698 0
        0.816 1.914653 0
        0.817 1.914608 0
        0.818 1.914562 0
        0.819 1.914518 0
        0.820 1.914473 0
        0.821 1.914428 0
        0.822 1.914384 0
        0.823 1.914339 0
        0.824 1.914295 0
        0.825 1.914251 0
        0.826 1.914207 0
        0.827 1.914164 0
        0.828 1.914120 0
        0.829 1.914077 0
        0.830 1.914034 0
        0.831 1.913990 0
        0.832 1.913947 0
        0.833 1.913905 0
        0.834 1.913862 0
        0.835 1.913819 0
        0.836 1.913777 0
        0.837 1.913735 0
        0.838 1.913693 0
        0.839 1.913651 0
        0.840 1.913609 0
        0.841 1.913567 0
        0.842 1.913526 0
        0.843 1.913484 0
        0.844 1.913443 0
        0.845 1.913402 0
        0.846 1.913361 0
        0.847 1.913320 0
        0.848 1.913279 0
        0.849 1.913239 0
        0.850 1.913198 0
        0.851 1.913158 0
        0.852 1.913117 0
        0.853 1.913077 0
        0.854 1.913037 0
        0.855 1.912998 0
        0.856 1.912958 0
        0.857 1.912918 0
        0.858 1.912879 0
        0.859 1.912840 0
        0.860 1.912800 0
        0.861 1.912761 0
        0.862 1.912722 0
        0.863 1.912683 0
        0.864 1.912645 0
        0.865 1.912606 0
        0.866 1.912568 0
        0.867 1.912529 0
        0.868 1.912491 0
        0.869 1.912453 0
        0.870 1.912415 0
        0.871 1.912377 0
        0.872 1.912340 0
        0.873 1.912302 0
        0.874 1.912264 0
        0.875 1.912227 0
        0.876 1.912190 0
        0.877 1.912153 0
        0.878 1.912116 0
        0.879 1.912079 0
        0.880 1.912042 0
        0.881 1.912005 0
        0.882 1.911969 0
        0.883 1.911932 0
        0.884 1.911896 0
        0.885 1.911860 0
        0.886 1.911823 0
        0.887 1.911787 0
        0.888 1.911752 0
        0.889 1.911716 0
        0.890 1.911680 0
        0.891 1.911644 0
        0.892 1.911609 0
        0.893 1.911574 0
        0.894 1.911538 0
        0.895 1.911503 0
        0.896 1.911468 0
        0.897 1.911433 0
        0.898 1.911398 0
        0.899 1.911363 0
        0.900 1.911329 0
        0.901 1.911294 0
        0.902 1.911260 0
        0.903 1.911225 0
        0.904 1.911191 0
        0.905 1.911157 0
        0.906 1.911123 0
        0.907 1.911089 0
        0.908 1.911055 0
        0.909 1.911021 0
        0.910 1.910988 0
        0.911 1.910954 0
        0.912 1.910921 0
        0.913 1.910887 0
        0.914 1.910854 0
        0.915 1.910821 0
        0.916 1.910788 0
        0.917 1.910755 0
        0.918 1.910722 0
        0.919 1.910689 0
        0.920 1.910657 0
        0.921 1.910624 0
        0.922 1.910592 0
        0.923 1.910559 0
        0.924 1.910527 0
        0.925 1.910495 0
        0.926 1.910462 0
        0.927 1.910430 0
        0.928 1.910398 0
        0.929 1.910367 0
        0.930 1.910335 0
        0.931 1.910303 0
        0.932 1.910272 0
        0.933 1.910240 0
        0.934 1.910209 0
        0.935 1.910177 0
        0.936 1.910146 0
        0.937 1.910115 0
        0.938 1.910084 0
        0.939 1.910053 0
        0.940 1.910022 0
        0.941 1.909991 0
        0.942 1.909960 0
        0.943 1.909930 0
        0.944 1.909899 0
        0.945 1.909869 0
        0.946 1.909838 0
        0.947 1.909808 0
        0.948 1.909778 0
        0.949 1.909748 0
        0.950 1.909717 0
        0.951 1.909688 0
        0.952 1.909658 0
        0.953 1.909628 0
        0.954 1.909598 0
        0.955 1.909568 0
        0.956 1.909539 0
        0.957 1.909509 0
        0.958 1.909480 0
        0.959 1.909450 0
        0.960 1.909421 0
        0.961 1.909392 0
        0.962 1.909363 0
        0.963 1.909334 0
        0.964 1.909305 0
        0.965 1.909276 0
        0.966 1.909247 0
        0.967 1.909218 0
        0.968 1.909190 0
        0.969 1.909161 0
        0.970 1.909132 0
        0.971 1.909104 0
        0.972 1.909076 0
        0.973 1.909047 0
        0.974 1.909019 0
        0.975 1.908991 0
        0.976 1.908963 0
        0.977 1.908935 0
        0.978 1.908907 0
        0.979 1.908879 0
        0.980 1.908851 0
        0.981 1.908823 0
        0.982 1.908796 0
        0.983 1.908768 0
        0.984 1.908741 0
        0.985 1.908713 0
        0.986 1.908686 0
        0.987 1.908659 0
        0.988 1.908631 0
        0.989 1.908604 0
        0.990 1.908577 0
        0.991 1.908550 0
        0.992 1.908523 0
        0.993 1.908496 0
        0.994 1.908469 0
        0.995 1.908442 0
        0.996 1.908416 0
        0.997 1.908389 0
        0.998 1.908363 0
        0.999 1.908336 0
        1.000 1.908310 0
        1.0025 1.908244 0
        1.0050 1.908178 0
        1.0075 1.908113 0
        1.0100 1.908049 0
        1.0125 1.907984 0
        1.0150 1.907920 0
        1.0175 1.907857 0
        1.0200 1.907794 0
        1.0225 1.907731 0
        1.0250 1.907669 0
        1.0275 1.907607 0
        1.0300 1.907545 0
        1.0325 1.907484 0
        1.0350 1.907423 0
        1.0375 1.907362 0
        1.0400 1.907302 0
        1.0425 1.907242 0
        1.0450 1.907182 0
        1.0475 1.907123 0
        1.0500 1.907064 0
        1.0525 1.907005 0
        1.0550 1.906947 0
        1.0575 1.906889 0
        1.0600 1.906832 0
        1.0625 1.906774 0
        1.0650 1.906717 0
        1.0675 1.906660 0
        1.0700 1.906604 0
        1.0725 1.906548 0
        1.0750 1.906492 0
        1.0775 1.906436 0
        1.0800 1.906381 0
        1.0825 1.906326 0
        1.0850 1.906271 0
        1.0875 1.906217 0
        1.0900 1.906163 0
        1.0925 1.906109 0
        1.0950 1.906055 0
        1.0975 1.906002 0
        1.1000 1.905949 0
        1.1025 1.905896 0
        1.1050 1.905844 0
        1.1075 1.905792 0
        1.1100 1.905739 0
        1.1125 1.905688 0
        1.1150 1.905636 0
        1.1175 1.905585 0
        1.1200 1.905534 0
        1.1225 1.905483 0
        1.1250 1.905433 0
        1.1275 1.905382 0
        1.1300 1.905332 0
        1.1325 1.905282 0
        1.1350 1.905233 0
        1.1375 1.905183 0
        1.1400 1.905134 0
        1.1425 1.905085 0
        1.1450 1.905037 0
        1.1475 1.904988 0
        1.1500 1.904940 0
        1.1525 1.904892 0
        1.1550 1.904844 0
        1.1575 1.904796 0
        1.1600 1.904749 0
        1.1625 1.904702 0
        1.1650 1.904655 0
        1.1675 1.904608 0
        1.1700 1.904561 0
        1.1725 1.904515 0
        1.1750 1.904469 0
        1.1775 1.904423 0
        1.1800 1.904377 0
        1.1825 1.904331 0
        1.1850 1.904286 0
        1.1875 1.904241 0
        1.1900 1.904196 0
        1.1925 1.904151 0
        1.1950 1.904106 0
        1.1975 1.904062 0
        1.2000 1.904017 0
        1.2025 1.903973 0
        1.2050 1.903929 0
        1.2075 1.903885 0
        1.2100 1.903841 0
        1.2125 1.903798 0
        1.2150 1.903755 0
        1.2175 1.903712 0
        1.2200 1.903669 0
        1.2225 1.903626 0
        1.2250 1.903583 0
        1.2275 1.903541 0
        1.2300 1.903498 0
        1.2325 1.903456 0
        1.2350 1.903414 0
        1.2375 1.903372 0
        1.2400 1.903331 0
        1.2425 1.903289 0
        1.2450 1.903248 0
        1.2475 1.903206 0
        1.2500 1.903165 0
        1.2525 1.903124 0
        1.2550 1.903083 0
        1.2575 1.903043 0
        1.2600 1.903002 0
        1.2625 1.902962 0
        1.2650 1.902921 0
        1.2675 1.902881 0
        1.2700 1.902841 0
        1.2725 1.902801 0
        1.2750 1.902762 0
        1.2775 1.902722 0
        1.2800 1.902683 0
        1.2825 1.902643 0
        1.2850 1.902604 0
        1.2875 1.902565 0
        1.2900 1.902526 0
        1.2925 1.902487 0
        1.2950 1.902449 0
        1.2975 1.902410 0
        1.3000 1.902371 0
        1.3025 1.902333 0
        1.3050 1.902295 0
        1.3075 1.902257 0
        1.3100 1.902219 0
        1.3125 1.902181 0
        1.3150 1.902143 0
        1.3175 1.902105 0
        1.3200 1.902068 0
        1.3225 1.902030 0
        1.3250 1.901993 0
        1.3275 1.901956 0
        1.3300 1.901919 0
        1.3325 1.901882 0
        1.3350 1.901845 0
        1.3375 1.901808 0
        1.3400 1.901771 0
        1.3425 1.901735 0
        1.3450 1.901698 0
        1.3475 1.901662 0
        1.3500 1.901626 0
        1.3525 1.901590 0
        1.3550 1.901554 0
        1.3575 1.901518 0
        1.3600 1.901482 0
        1.3625 1.901446 0
        1.3650 1.901410 0
        1.3675 1.901374 0
        1.3700 1.901339 0
        1.3725 1.901304 0
        1.3750 1.901268 0
        1.3775 1.901233 0
        1.3800 1.901198 0
        1.3825 1.901163 0
        1.3850 1.901128 0
        1.3875 1.901093 0
        1.3900 1.901058 0
        1.3925 1.901023 0
        1.3950 1.900989 0
        1.3975 1.900954 0
        1.4000 1.900920 0
        1.4025 1.900885 0
        1.4050 1.900851 0
        1.4075 1.900817 0
        1.4100 1.900783 0
        1.4125 1.900748 0
        1.4150 1.900715 0
        1.4175 1.900681 0
        1.4200 1.900647 0
        1.4225 1.900613 0
        1.4250 1.900579 0
        1.4275 1.900546 0
        1.4300 1.900512 0
        1.4325 1.900479 0
        1.4350 1.900445 0
        1.4375 1.900412 0
        1.4400 1.900379 0
        1.4425 1.900345 0
        1.4450 1.900312 0
        1.4475 1.900279 0
        1.4500 1.900246 0
        1.4525 1.900213 0
        1.4550 1.900181 0
        1.4575 1.900148 0
        1.4600 1.900115 0
        1.4625 1.900082 0
        1.4650 1.900050 0
        1.4675 1.900017 0
        1.4700 1.899985 0
        1.4725 1.899952 0
        1.4750 1.899920 0
        1.4775 1.899888 0
        1.4800 1.899856 0
        1.4825 1.899823 0
        1.4850 1.899791 0
        1.4875 1.899759 0
        1.4900 1.899727 0
        1.4925 1.899695 0
        1.4950 1.899664 0
        1.4975 1.899632 0
        1.5000 1.899600 0
        1.5025 1.899568 0
        1.5050 1.899537 0
        1.5075 1.899505 0
        1.5100 1.899474 0
        1.5125 1.899442 0
        1.5150 1.899411 0
        1.5175 1.899379 0
        1.5200 1.899348 0
        1.5225 1.899317 0
        1.5250 1.899285 0
        1.5275 1.899254 0
        1.5300 1.899223 0
        1.5325 1.899192 0
        1.5350 1.899161 0
        1.5375 1.899130 0
        1.5400 1.899099 0
        1.5425 1.899068 0
        1.5450 1.899037 0
        1.5475 1.899006 0
        1.5500 1.898976 0
        1.5525 1.898945 0
        1.5550 1.898914 0
        1.5575 1.898884 0
        1.5600 1.898853 0
        1.5625 1.898823 0
        1.5650 1.898792 0
        1.5675 1.898762 0
        1.5700 1.898731 0
        1.5725 1.898701 0
        1.5750 1.898671 0
        1.5775 1.898640 0
        1.5800 1.898610 0
        1.5825 1.898580 0
        1.5850 1.898550 0
        1.5875 1.898520 0
        1.5900 1.898489 0
        1.5925 1.898459 0
        1.5950 1.898430 0
        1.5975 1.898399 0
        1.6000 1.898370 0
        1.6025 1.898340 0
        1.6050 1.898310 0
        1.6075 1.898280 0
        1.6100 1.898250 0
        1.6125 1.898220 0
        1.6150 1.898191 0
        1.6175 1.898161 0
        1.6200 1.898131 0
        1.6225 1.898102 0
        1.6250 1.898072 0
        1.6275 1.898043 0
        1.6300 1.898013 0
        1.6325 1.897984 0
        1.6350 1.897954 0
        1.6375 1.897925 0
        1.6400 1.897895 0
        1.6425 1.897866 0
        1.6450 1.897837 0
        1.6475 1.897807 0
        1.6500 1.897778 0
        1.6525 1.897749 0
        1.6550 1.897720 0
        1.6575 1.897690 0
        1.6600 1.897661 0
        1.6625 1.897632 0
        1.6650 1.897603 0
        1.6675 1.897574 0
        1.6700 1.897545 0
        1.6725 1.897516 0
        1.6750 1.897487 0
        1.6775 1.897458 0
        1.6800 1.897429 0
        1.6825 1.897400 0
        1.6850 1.897371 0
        1.6875 1.897342 0
        1.6900 1.897313 0
SPECS:
    n_absolute: true
    wavelength_vacuum: true

File: matminer/utils/data_files/optical_polyanskiy/database/main/Mg/Vidal-Dasilva.yml (part 1 of 2)
# this file is part of refractiveindex.info database
# refractiveindex.info database is in the public domain
# copyright and related rights waived via CC0 1.0

REFERENCES: "M. Vidal-Dasilva, A. L. Aquila, E. M. Gullikson, F. Salmassi and J. I. Larruquert. Optical constants of magnetron-sputtered magnesium films in the 25-1300 eV energy range, <a href=\"https://doi.org/10.1063/1.3481457\"><i>J. Appl. Phys.</i> <b>108</b>, 063517 (2010)</a> (Numerical data kindly provided by Juan Larruquert)"
COMMENTS: "Density: 1.738 g/cm<sup>3</sup>. Film deposited at room temperature."
DATA:
  - type: tabulated nk
    data: |
        0.000953725 0.9999096 9.60854E-06
        0.000955194 0.99989956 6.7624E-06
        0.000956668 0.99989366 8.46168E-06
        0.000958147 0.99988922 5.80825E-06
        0.00095963 0.99988434 6.47955E-06
        0.000961118 0.99988093 6.43808E-06
        0.00096261 0.99987775 6.42691E-06
        0.000964107 0.99987509 6.70249E-06
        0.000965609 0.99987261 6.36702E-06
        0.000967115 0.99987019 6.52644E-06
        0.000968626 0.99986795 6.36943E-06
        0.000970142 0.99986573 6.52119E-06
        0.000971663 0.9998638 6.73448E-06
        0.000973188 0.99986205 6.84044E-06
        0.000974718 0.99986036 6.85652E-06
        0.000976253 0.99985877 6.94005E-06
        0.000977793 0.99985702 6.72443E-06
        0.000979338 0.9998556 7.38676E-06
        0.000980888 0.9998545 7.02687E-06
        0.000982442 0.99985304 6.74598E-06
        0.000984001 0.99985132 6.40111E-06
        0.000985566 0.99984955 6.69308E-06
        0.000987135 0.99984829 7.17706E-06
        0.00098871 0.99984735 7.19594E-06
        0.000990289 0.99984615 6.78229E-06
        0.000991873 0.99984461 6.59544E-06
        0.000993463 0.99984317 6.77022E-06
        0.000995058 0.99984179 6.74802E-06
        0.000996657 0.99984049 7.07338E-06
        0.000998262 0.99983941 7.20263E-06
        0.000999872 0.99983819 7.13638E-06
        0.001001488 0.99983716 7.52732E-06
        0.001003108 0.99983613 7.19565E-06
        0.001004734 0.9998349 7.30516E-06
        0.001006365 0.99983378 7.30196E-06
        0.001008002 0.99983265 7.33711E-06
        0.001009643 0.99983147 7.29715E-06
        0.00101129 0.99983026 7.42716E-06
        0.001012943 0.99982923 7.6855E-06
        0.001014601 0.99982825 7.64761E-06
        0.001016264 0.9998272 7.73875E-06
        0.001017933 0.99982618 7.77533E-06
        0.001019607 0.99982529 7.91653E-06
        0.001021287 0.99982438 7.68066E-06
        0.001022972 0.99982323 7.48631E-06
        0.001024663 0.99982208 7.50749E-06
        0.001026359 0.99982072 7.27048E-06
        0.001028061 0.99981943 7.82984E-06
        0.001029769 0.99981874 8.22678E-06
        0.001031482 0.99981792 7.80302E-06
        0.001033202 0.99981667 7.82052E-06
        0.001034926 0.99981558 8.02782E-06
        0.001036657 0.99981449 8.05049E-06
        0.001038394 0.9998136 8.48855E-06
        0.001040136 0.9998128 8.28094E-06
        0.001041884 0.99981162 8.16078E-06
        0.001043638 0.99981064 8.55935E-06
        0.001045398 0.99980978 8.41576E-06
        0.001047164 0.99980871 8.39612E-06
        0.001048936 0.99980769 8.53456E-06
        0.001050713 0.99980681 8.62568E-06
        0.001052497 0.99980586 8.48198E-06
        0.001054287 0.99980476 8.43541E-06
        0.001056083 0.9998037 8.54878E-06
        0.001057886 0.99980267 8.56249E-06
        0.001059694 0.99980179 8.73963E-06
        0.001061508 0.9998007 8.32221E-06
        0.001063329 0.99979936 8.55501E-06
        0.001065156 0.99979844 8.97188E-06
        0.00106699 0.99979748 8.7826E-06
        0.001068829 0.9997966 9.17502E-06
        0.001070675 0.99979555 8.62436E-06
        0.001072528 0.9997943 9.08314E-06
        0.001074386 0.9997935 9.24539E-06
        0.001076252 0.99979254 9.04366E-06
        0.001078123 0.99979144 9.09431E-06
        0.001080002 0.99979036 9.11539E-06
        0.001081886 0.99978935 9.21463E-06
        0.001083778 0.99978815 9.02078E-06
        0.001085676 0.9997869 9.37192E-06
        0.001087581 0.99978606 9.72974E-06
        0.001089492 0.99978501 9.38969E-06
        0.00109141 0.99978373 9.74385E-06
        0.001093335 0.9997829 1.01957E-05
        0.001095267 0.999782 9.96107E-06
        0.001097205 0.99978101 1.02749E-05
        0.001099151 0.9997801 1.01051E-05
        0.001101103 0.99977894 1.01011E-05
        0.001103062 0.99977784 1.02931E-05
        0.001105028 0.99977689 1.04474E-05
        0.001107002 0.99977579 1.03216E-05
        0.001108982 0.99977466 1.06709E-05
        0.001110969 0.9997739 1.09485E-05
        0.001112964 0.99977304 1.06541E-05
        0.001114966 0.99977194 1.05966E-05
        0.001116975 0.99977069 1.04136E-05
        0.001118991 0.99976941 1.06804E-05
        0.001121014 0.99976826 1.0889E-05
        0.001123045 0.9997675 1.14173E-05
        0.001125083 0.99976663 1.08733E-05
        0.001127129 0.99976516 1.08219E-05
        0.001129182 0.99976413 1.14998E-05
        0.001131243 0.99976332 1.12301E-05
        0.001133311 0.9997622 1.13459E-05
        0.001135386 0.99976114 1.13212E-05
        0.00113747 0.99975993 1.12775E-05
        0.001139561 0.99975882 1.15406E-05
        0.001141659 0.99975779 1.14818E-05
        0.001143766 0.9997566 1.14648E-05
        0.00114588 0.99975537 1.15467E-05
        0.001148002 0.99975411 1.16477E-05
        0.001150132 0.99975288 1.19614E-05
        0.001152269 0.99975202 1.24277E-05
        0.001154415 0.99975122 1.22264E-05
        0.001156569 0.99975006 1.20053E-05
        0.001158731 0.99974871 1.19605E-05
        0.001160901 0.99974759 1.23121E-05
        0.001163079 0.99974645 1.20041E-05
        0.001165265 0.99974499 1.20626E-05
        0.001167459 0.99974345 1.23106E-05
        0.001169662 0.99974257 1.33296E-05
        0.001171873 0.99974201 1.30167E-05
        0.001174093 0.99974087 1.26567E-05
        0.001176321 0.99973945 1.24936E-05
        0.001178557 0.99973799 1.26315E-05
        0.001180802 0.99973667 1.29055E-05
        0.001183055 0.99973552 1.31943E-05
        0.001185317 0.99973456 1.33851E-05
        0.001187588 0.99973352 1.31299E-05
        0.001189867 0.99973173 1.266E-05
        0.001192156 0.9997306 1.40587E-05
        0.001194453 0.99972974 1.31614E-05
        0.001196759 0.99972793 1.32322E-05
        0.001199073 0.9997266 1.39911E-05
        0.001201397 0.99972569 1.41376E-05
        0.00120373 0.99972457 1.40488E-05
        0.001206072 0.9997233 1.40318E-05
        0.001208423 0.99972184 1.3947E-05
        0.001210783 0.9997203 1.42582E-05
        0.001213153 0.99971922 1.49084E-05
        0.001215531 0.99971843 1.48222E-05
        0.001217919 0.99971681 1.41059E-05
        0.001220317 0.99971526 1.50945E-05
        0.001222724 0.99971437 1.5116E-05
        0.00122514 0.99971308 1.48952E-05
        0.001227566 0.99971168 1.50621E-05
        0.001230002 0.99971027 1.50403E-05
        0.001232447 0.99970894 1.53635E-05
        0.001234902 0.99970772 1.532E-05
        0.001237367 0.99970605 1.50934E-05
        0.001239842 0.99970461 1.58797E-05
        0.001242327 0.99970347 1.57782E-05
        0.001244821 0.99970217 1.61425E-05
        0.001247326 0.99970085 1.60127E-05
        0.001249841 0.99969948 1.63098E-05
        0.001252366 0.9996982 1.62702E-05
        0.001254901 0.99969644 1.61117E-05
        0.001257446 0.99969533 1.72833E-05
        0.001260002 0.9996943 1.63849E-05
        0.001262568 0.99969241 1.64153E-05
        0.001265145 0.99969072 1.68158E-05
        0.001267732 0.99968935 1.73339E-05
        0.00127033 0.99968825 1.76138E-05
        0.001272938 0.99968696 1.7449E-05
        0.001275557 0.99968562 1.76918E-05
        0.001278187 0.99968443 1.75831E-05
        0.001280828 0.99968278 1.70924E-05
        0.00128348 0.99968103 1.73988E-05
        0.001286143 0.99967946 1.73581E-05
        0.001288817 0.99967752 1.73323E-05
        0.001291502 0.99967593 1.82139E-05
        0.001294198 0.99967467 1.82018E-05
        0.001296906 0.99967304 1.82373E-05
        0.001299625 0.99967138 1.8576E-05
        0.001302355 0.99967 1.90165E-05
        0.001305097 0.99966873 1.90667E-05
        0.00130785 0.99966726 1.89768E-05
        0.001310615 0.99966563 1.89529E-05
        0.001313392 0.99966381 1.89174E-05
        0.00131618 0.99966207 1.93784E-05
        0.001318981 0.99966067 1.96649E-05
        0.001321793 0.99965914 1.952E-05
        0.001324617 0.99965727 1.94952E-05
        0.001327454 0.99965526 1.98014E-05
        0.001330302 0.99965392 2.08044E-05
        0.001333163 0.99965255 2.02518E-05
        0.001336037 0.99965077 2.06325E-05
        0.001338922 0.99964906 2.05593E-05
        0.00134182 0.9996472 2.09065E-05
        0.001344731 0.99964559 2.13465E-05
        0.001347654 0.99964416 2.15716E-05
        0.00135059 0.99964251 2.14652E-05
        0.001353539 0.99964077 2.17506E-05
        0.001356501 0.99963916 2.18982E-05
        0.001359476 0.99963758 2.19922E-05
        0.001362464 0.99963598 2.21223E-05
        0.001365465 0.99963401 2.17819E-05
        0.001368479 0.99963213 2.24877E-05
        0.001371506 0.99963032 2.23174E-05
        0.001374548 0.99962859 2.3162E-05
        0.001377602 0.99962762 2.33731E-05
        0.00138067 0.99962601 2.22438E-05
        0.001382209 0.99962461 2.19939E-05
        0.001383752 0.99962334 2.2296E-05
        0.001385298 0.99962241 2.25034E-05
        0.001386848 0.99962141 2.23879E-05
        0.001388401 0.99962031 2.25454E-05
        0.001389957 0.9996192 2.26274E-05
        0.001391517 0.99961838 2.31117E-05
        0.001393081 0.99961752 2.27456E-05
        0.001394648 0.99961634 2.2908E-05
        0.001396218 0.99961552 2.31874E-05
        0.001397792 0.99961437 2.26724E-05
        0.00139937 0.99961309 2.32396E-05
        0.001400951 0.99961218 2.33827E-05
        0.001402536 0.99961126 2.35649E-05
        0.001404124 0.99961017 2.34779E-05
        0.001405716 0.99960911 2.39136E-05
        0.001407312 0.9996084 2.41113E-05
        0.001408911 0.99960728 2.36732E-05
        0.001410514 0.99960608 2.42337E-05
        0.001412121 0.99960519 2.43174E-05
        0.001413731 0.99960415 2.43965E-05
        0.001415345 0.99960295 2.45693E-05
        0.001416962 0.99960231 2.54048E-05
        0.001418583 0.99960162 2.47514E-05
        0.001420208 0.99960035 2.48481E-05
        0.001421837 0.99959949 2.51991E-05
        0.001423469 0.99959821 2.45804E-05
        0.001425106 0.99959701 2.55549E-05
        0.001426746 0.99959596 2.52463E-05
        0.001428389 0.9995952 2.6375E-05
        0.001430037 0.99959458 2.56422E-05
        0.001431688 0.99959354 2.59525E-05
        0.001433343 0.9995923 2.53872E-05
        0.001435002 0.9995911 2.61866E-05
        0.001436665 0.99959026 2.60272E-05
        0.001438332 0.9995892 2.61861E-05
        0.001440002 0.99958814 2.61749E-05
        0.001441677 0.99958706 2.63374E-05
        0.001443355 0.99958594 2.63245E-05
        0.001445037 0.99958484 2.65979E-05
        0.001446723 0.99958382 2.66358E-05
        0.001448413 0.9995826 2.66405E-05
        0.001450107 0.99958148 2.70529E-05
        0.001451805 0.99958058 2.72172E-05
        0.001453507 0.99957955 2.71396E-05
        0.001455213 0.99957839 2.71915E-05
        0.001456923 0.99957697 2.71128E-05
        0.001458637 0.99957575 2.79015E-05
        0.001460356 0.99957494 2.81295E-05
        0.001462078 0.99957386 2.81748E-05
        0.001463804 0.99957307 2.88139E-05
        0.001465534 0.9995723 2.84272E-05
        0.001467268 0.99957142 2.861E-05
        0.001469007 0.99957008 2.77538E-05
        0.00147075 0.99956839 2.8323E-05
        0.001472496 0.99956749 2.89653E-05
        0.001474247 0.99956656 2.86976E-05
        0.001476002 0.99956537 2.8886E-05
        0.001477761 0.99956418 2.88549E-05
        0.001479525 0.99956288 2.90767E-05
        0.001481293 0.99956174 2.94573E-05
        0.001483064 0.9995609 2.97868E-05
        0.001484841 0.99955986 2.94961E-05
        0.001486621 0.99955869 2.97776E-05
        0.001488406 0.99955755 0.000029664
        0.001490195 0.99955653 2.99791E-05
        0.001491988 0.99955528 2.93857E-05
        0.001493785 0.99955386 3.01099E-05
        0.001495587 0.99955278 3.00608E-05
        0.001497394 0.9995516 3.03703E-05
        0.001499204 0.9995505 3.03595E-05
        0.001501019 0.99954909 3.03049E-05
        0.001502839 0.99954782 3.08773E-05
        0.001504662 0.99954689 3.10213E-05
        0.001506491 0.99954558 3.07832E-05
        0.001508323 0.99954434 3.13475E-05
        0.001510161 0.99954321 3.12131E-05
        0.001512002 0.99954197 3.15176E-05
        0.001513848 0.99954076 3.14978E-05
        0.001515699 0.99953948 3.17458E-05
        0.001517554 0.99953824 3.18617E-05
        0.001519414 0.99953697 3.20706E-05
        0.001521278 0.99953581 3.23284E-05
        0.001523147 0.99953458 3.23239E-05
        0.001525021 0.99953328 3.25901E-05
        0.001526899 0.99953216 3.28462E-05
        0.001528782 0.99953096 3.28005E-05
        0.001530669 0.99952964 3.29483E-05
        0.001532561 0.99952828 3.30703E-05
        0.001534458 0.99952703 3.34738E-05
        0.001536359 0.99952602 3.3658E-05
        0.001538265 0.99952476 3.34106E-05
        0.001540176 0.99952331 3.36238E-05
        0.001542092 0.99952196 3.37505E-05
        0.001544012 0.99952055 3.39574E-05
        0.001545937 0.9995193 3.43559E-05
        0.001547868 0.99951806 3.44014E-05
        0.001549802 0.99951688 3.47484E-05
        0.001551742 0.99951553 3.44687E-05
        0.001553687 0.99951398 3.48691E-05
        0.001555636 0.9995128 3.5299E-05
        0.00155759 0.99951158 3.52586E-05
        0.00155955 0.99951025 3.55297E-05
        0.001561514 0.99950908 3.56675E-05
        0.001563483 0.99950763 3.54816E-05
        0.001565457 0.99950619 3.59596E-05
        0.001567436 0.9995049 3.59661E-05
        0.00156942 0.99950347 3.61826E-05
        0.001571409 0.99950213 3.64167E-05
        0.001573403 0.99950074 3.64866E-05
        0.001575403 0.99949934 3.67897E-05
        0.001577407 0.99949795 3.68821E-05
        0.001579416 0.99949652 3.71857E-05
        0.001581431 0.99949519 3.745E-05
        0.001583451 0.99949393 3.76741E-05
        0.001585476 0.99949258 3.77034E-05
        0.001587506 0.99949118 3.79386E-05
        0.001589541 0.99948985 3.80516E-05
        0.001591581 0.9994884 3.80775E-05
        0.001593627 0.99948688 3.82357E-05
        0.001595678 0.99948535 3.84219E-05
        0.001597734 0.99948388 3.87422E-05
        0.001599796 0.9994825 3.89819E-05
        0.001601863 0.99948106 3.90875E-05
        0.001603935 0.99947954 3.93251E-05
        0.001606013 0.99947809 3.96003E-05
        0.001608096 0.99947667 3.98276E-05
        0.001610184 0.99947525 4.00487E-05
        0.001612278 0.99947388 4.02521E-05
        0.001614377 0.99947236 4.02368E-05
        0.001616482 0.99947077 4.05555E-05
        0.001618593 0.9994693 4.07878E-05
        0.001620708 0.99946783 4.10218E-05
        0.00162283 0.99946641 4.12411E-05
        0.001624957 0.99946484 4.12075E-05
        0.001627089 0.99946315 4.15199E-05
        0.001629227 0.99946161 4.1866E-05
        0.001631371 0.99946003 4.20642E-05
        0.00163352 0.99945851 4.25435E-05
        0.001635675 0.99945723 4.27872E-05
        0.001637836 0.99945579 4.30607E-05
        0.001640002 0.99945432 4.32191E-05
        0.001642175 0.99945275 4.34156E-05
        0.001644353 0.9994513 4.38059E-05
        0.001646536 0.99944986 4.385E-05
        0.001648726 0.99944821 4.39794E-05
        0.001650921 0.99944663 4.43517E-05
        0.001653122 0.9994451 4.44935E-05
        0.00165533 0.99944357 4.48143E-05
        0.001657543 0.999442 4.48799E-05
        0.001659762 0.99944037 4.51653E-05
        0.001661986 0.9994388 4.5382E-05
        0.001664217 0.99943722 4.55916E-05
        0.001666454 0.99943556 4.57283E-05
        0.001668697 0.99943387 4.60031E-05
        0.001670946 0.99943222 4.62993E-05
        0.001673201 0.99943064 4.66286E-05
        0.001675462 0.99942902 4.67721E-05
        0.001677729 0.99942741 4.712E-05
        0.001680003 0.99942583 4.72555E-05
        0.001682282 0.99942404 4.73696E-05
        0.001684568 0.99942239 4.78927E-05
        0.00168686 0.99942083 4.79731E-05
        0.001689158 0.99941903 4.81248E-05
        0.001691462 0.99941726 4.85475E-05
        0.001693773 0.99941571 4.89453E-05
        0.00169609 0.99941408 4.8994E-05
        0.001698414 0.99941231 4.92845E-05
        0.001700743 0.99941068 4.96099E-05
        0.001703079 0.99940889 4.95875E-05
        0.001705422 0.99940705 5.00802E-05
        0.001707771 0.9994054 5.0361E-05
        0.001710127 0.99940364 5.05545E-05
        0.001712489 0.99940193 5.09829E-05
        0.001714857 0.99940028 5.11479E-05
        0.001717233 0.99939847 5.13012E-05
        0.001719614 0.99939661 5.16071E-05
        0.001722003 0.99939485 5.19747E-05
        0.001724398 0.99939303 5.21517E-05
        0.001726799 0.99939122 5.26102E-05
        0.001729208 0.99938952 5.29178E-05
        0.001731623 0.99938782 5.32157E-05
        0.001734045 0.9993861 5.33806E-05
        0.001736473 0.99938424 5.35284E-05
        0.001738909 0.99938237 5.38311E-05
        0.001741351 0.99938052 5.40578E-05
        0.0017438 0.9993786 5.42947E-05
        0.001746256 0.99937671 5.46362E-05
        0.001748719 0.99937469 5.48057E-05
        0.001751189 0.99937276 5.54917E-05
        0.001753666 0.99937112 5.58695E-05
        0.00175615 0.99936935 5.60006E-05
        0.001758641 0.99936742 5.62193E-05
        0.001761139 0.99936547 5.65348E-05
        0.001763644 0.99936357 5.69158E-05
        0.001766157 0.99936173 5.72195E-05
        0.001768676 0.99935983 5.74422E-05
        0.001771203 0.99935788 5.77572E-05
        0.001773737 0.99935597 5.80636E-05
        0.001776278 0.99935401 5.82851E-05
        0.001778826 0.999352 5.86148E-05
        0.001781382 0.99935006 5.89754E-05
        0.001783945 0.99934811 5.9213E-05
        0.001786516 0.99934602 5.94281E-05
        0.001789094 0.99934393 5.98793E-05
        0.001791679 0.99934196 6.02879E-05
        0.001794272 0.99934019 6.06417E-05
        0.001796872 0.9993382 6.08758E-05
        0.00179948 0.99933602 6.10975E-05
        0.001802096 0.99933391 6.17309E-05
        0.001804719 0.99933205 6.21495E-05
        0.00180735 0.99933003 6.23051E-05
        0.001809988 0.99932797 6.27574E-05
        0.001812634 0.99932587 6.29171E-05
        0.001815288 0.99932366 6.33987E-05
        0.00181795 0.9993216 6.39062E-05
        0.001820619 0.99931962 6.43514E-05
        0.001823297 0.99931774 6.47648E-05
        0.001825982 0.99931571 6.47893E-05
        0.001828675 0.99931347 6.51241E-05
        0.001831376 0.99931135 6.55092E-05
        0.001834086 0.99930913 6.56907E-05
        0.001836803 0.99930686 6.62029E-05
        0.001839528 0.99930476 6.66627E-05
        0.001842261 0.99930261 6.69397E-05
        0.001845003 0.99930031 6.72986E-05
        0.001847752 0.99929818 6.79471E-05
        0.00185051 0.99929603 6.81304E-05
        0.001853276 0.99929384 6.87146E-05
        0.001856051 0.9992917 6.89844E-05
        0.001858833 0.99928948 6.9432E-05
        0.001861624 0.99928735 6.98134E-05
        0.001864424 0.99928507 6.99951E-05
        0.001867232 0.99928274 7.05162E-05
        0.001870048 0.99928049 7.08906E-05
        0.001872873 0.99927818 7.13113E-05
        0.001875706 0.99927593 7.18385E-05
        0.001878548 0.99927378 7.22896E-05
        0.001881399 0.99927153 7.25182E-05
        0.001884258 0.99926915 7.29192E-05
        0.001887126 0.99926686 7.34295E-05
        0.001890003 0.99926463 0.000073845
        0.001892888 0.99926238 7.41843E-05
        0.001895783 0.99926006 7.45078E-05
        0.001898686 0.99925765 7.48271E-05
        0.001901598 0.9992554 7.54249E-05
        0.001904519 0.99925319 7.55123E-05
        0.001907449 0.99925065 7.56201E-05
        0.001910388 0.99924796 7.59727E-05
        0.001913336 0.99924541 7.65769E-05
        0.001916293 0.999243 7.70384E-05
        0.00191926 0.99924053 7.73933E-05
        0.001922235 0.99923791 7.77902E-05
        0.00192522 0.99923545 7.85155E-05
        0.001928214 0.99923317 7.88736E-05
        0.001931218 0.99923056 7.89548E-05
        0.001934231 0.99922787 7.96012E-05
        0.001937253 0.99922533 8.00142E-05
        0.001940285 0.99922258 8.04251E-05
        0.001943326 0.99922012 8.14088E-05
        0.001946377 0.99921786 8.16241E-05
        0.001949437 0.99921509 8.17394E-05
        0.001952507 0.9992124 8.25758E-05
        0.001955587 0.99920978 8.28207E-05
        0.001958676 0.9992071 8.3565E-05
        0.001961775 0.9992046 8.40533E-05
        0.001964884 0.99920198 8.44094E-05
        0.001968003 0.9991994 8.48358E-05
        0.001971132 0.99919677 8.562E-05
        0.001974271 0.99919417 8.58948E-05
        0.001977419 0.99919139 8.64281E-05
        0.001980578 0.99918858 8.68824E-05
        0.001983747 0.9991858 8.76099E-05
        0.001986926 0.99918317 8.82369E-05
        0.001990115 0.99918058 8.87766E-05
        0.001993315 0.99917782 8.90842E-05
        0.001996525 0.99917497 8.97151E-05
        0.001999745 0.99917229 9.03223E-05
        0.002002976 0.99916952 9.06675E-05
        0.002006217 0.9991666 9.12203E-05
        0.002009468 0.99916378 9.18653E-05
        0.00201273 0.99916099 9.23792E-05
        0.002016003 0.99915812 9.28629E-05
        0.002019286 0.9991551 9.33743E-05
        0.002022581 0.99915224 9.42664E-05
        0.002025885 0.99914949 9.47104E-05
        0.002029201 0.99914656 9.52569E-05
        0.002032528 0.99914368 9.59036E-05
        0.002035865 0.99914073 9.63625E-05
        0.002039214 0.99913783 9.71025E-05
        0.002042573 0.99913485 9.74445E-05
        0.002045944 0.99913185 9.8254E-05
        0.002049325 0.99912888 9.86436E-05
        0.002052718 0.99912577 9.93339E-05
        0.002056123 0.99912272 9.99788E-05
        0.002059538 0.99911977 0.000100739
        0.002062965 0.99911674 0.000101161
        0.002066403 0.99911359 0.0001019
        0.002069853 0.9991106 0.000102624
        0.002073314 0.99910754 0.000103131
        0.002076787 0.99910442 0.000103865
        0.002080272 0.99910137 0.000104478
        0.002083768 0.99909825 0.000105085
        0.002087276 0.99909522 0.000105788
        0.002090796 0.99909192 0.000106007
        0.002094327 0.99908862 0.000107059
        0.002097871 0.99908549 0.000107561
        0.002101427 0.99908226 0.000108332
        0.002104995 0.99907906 0.000108942
        0.002108575 0.99907594 0.00010968
        0.002112167 0.99907257 0.000109892
        0.002115771 0.99906898 0.000110746
        0.002119388 0.99906557 0.000111592
        0.002123017 0.99906233 0.000112581
        0.002126658 0.99905914 0.000113232
        0.002130312 0.9990559 0.000113991
        0.002133979 0.99905252 0.000114482
        0.002137658 0.9990492 0.000115441
        0.00214135 0.9990459 0.000115832
        0.002145055 0.9990424 0.000116522
        0.002148773 0.99903887 0.000117074
        0.002152503 0.99903512 0.000117691
        0.002156247 0.99903164 0.000118729
        0.002160003 0.99902824 0.00011985
        0.002163773 0.99902492 0.000120565
        0.002167556 0.99902144 0.000121257
        0.002171352 0.99901777 0.000121893
        0.002175161 0.99901414 0.000122916
        0.002178984 0.99901066 0.000123738
        0.00218282 0.99900712 0.000124467
        0.00218667 0.99900333 0.000125094
        0.002190533 0.99899962 0.000126286
        0.00219441 0.99899621 0.000127149
        0.002198301 0.99899254 0.000127675
        0.002202206 0.99898857 0.000128518
        0.002206124 0.99898492 0.000129845
        0.002210057 0.99898136 0.000130537
        0.002214003 0.99897789 0.000131674
        0.002217964 0.99897422 0.000131858
        0.002221939 0.99897014 0.000132799
        0.002225928 0.99896636 0.000133858
        0.002229931 0.99896258 0.000134589
        0.002233949 0.99895873 0.000135559
        0.002237982 0.99895493 0.000136373
        0.002242029 0.99895104 0.00013717
        0.00224609 0.99894709 0.000137989
        0.002250167 0.99894315 0.000138872
        0.002254258 0.99893906 0.000139517
        0.002258364 0.99893487 0.000140541
        0.002262485 0.9989307 0.000141441
        0.002266621 0.9989265 0.000142535
        0.002270773 0.99892222 0.000143524
        0.002274939 0.99891798 0.000144917
        0.002279121 0.99891382 0.000146144
        0.002283318 0.9989098 0.00014775
        0.002287531 0.99890602 0.000149105
        0.002291759 0.9989023 0.000150448
        0.002296003 0.99889892 0.000151845
        0.002300263 0.99889557 0.000152386
        0.002304539 0.99889174 0.000152793
        0.00230883 0.99888764 0.000153388
        0.002313138 0.99888344 0.000154071
        0.002317461 0.99887948 0.000155059
        0.002321801 0.99887545 0.000155268
        0.002326157 0.99887109 0.000155796
        0.00233053 0.99886643 0.00015601
        0.002334919 0.99886159 0.000156884
        0.002339324 0.9988568 0.000157592
        0.002343746 0.99885199 0.000158645
        0.002348185 0.99884712 0.000159471
        0.002352641 0.99884233 0.000160847
        0.002357114 0.99883754 0.00016171
        0.002361604 0.99883276 0.000163177
        0.00236611 0.99882845 0.000164238
        0.002370635 0.99882372 0.000165361
        0.002375176 0.99881877 0.000166357
        0.002379735 0.99881407 0.00016808
        0.002384311 0.99880946 0.000168888
        0.002388905 0.9988045 0.000170086
        0.002393517 0.99879962 0.000171415
        0.002398147 0.99879485 0.000172753
        0.002402794 0.99879013 0.000173931
        0.00240746 0.99878517 0.000174911
        0.002412144 0.99878017 0.0001763
        0.002416846 0.99877516 0.000177449
        0.002421566 0.99877019 0.000178945
        0.002426305 0.99876529 0.000180103
        0.002431062 0.99876017 0.000181291
        0.002435839 0.99875504 0.000182717
        0.002440634 0.99875002 0.000184103
        0.002445447 0.99874506 0.000185436
        0.00245028 0.99873985 0.000186419
        0.002455132 0.99873449 0.000187923
        0.002460004 0.99872933 0.000189373
        0.002464894 0.99872407 0.000190637
        0.002469805 0.99871876 0.000192143
        0.002474734 0.99871353 0.000193592
        0.002479684 0.99870832 0.000194996
        0.002484653 0.99870294 0.000196165
        0.002489642 0.99869736 0.00019762
        0.002494652 0.99869196 0.000199284
        0.002499681 0.99868672 0.000200692
        0.002504731 0.99868111 0.000201695
        0.002509801 0.9986752 0.000203283
        0.002514892 0.99866948 0.000205119
        0.002520004 0.99866409 0.000207009
        0.002525136 0.99865869 0.000208369
        0.00253029 0.99865312 0.000209918
        0.002535464 0.99864745 0.000211279
        0.00254066 0.99864177 0.000212904
        0.002545877 0.99863582 0.000214045
        0.002551115 0.99862985 0.000216061
        0.002556375 0.99862396 0.000217448
        0.002561657 0.99861793 0.000219382
        0.00256696 0.99861214 0.000221243
        0.002572286 0.99860629 0.00022287
        0.002577634 0.99860045 0.000224679
        0.002583004 0.9985944 0.000226047
        0.002588396 0.9985883 0.000228079
        0.002593811 0.99858268 0.000229663
        0.002599249 0.99857651 0.000231387
        0.00260471 0.99857021 0.000233131
        0.002610193 0.99856414 0.000235293
        0.0026157 0.99855788 0.000236627
        0.00262123 0.99855145 0.000238921
        0.002626784 0.99854552 0.000240975
        0.002632361 0.99853934 0.000242358
        0.002637961 0.99853268 0.000244144
        0.002643586 0.99852647 0.00024656
        0.002649235 0.99852022 0.000247833
        0.002654908 0.99851349 0.000249732
        0.002660605 0.99850696 0.00025173
        0.002666327 0.99850033 0.000253422
        0.002672073 0.99849339 0.000255328
        0.002677844 0.99848688 0.000257887
        0.00268364 0.99848031 0.000259197
        0.002689462 0.99847304 0.000261087
        0.002695308 0.99846616 0.000263724
        0.002701181 0.99845935 0.000265421
        0.002707078 0.99845212 0.000267636
        0.002713002 0.99844538 0.000270333
        0.002718951 0.99843857 0.000271889
        0.002724927 0.99843143 0.000274129
        0.002730929 0.99842411 0.000275842
        0.002736958 0.99841664 0.000278324
        0.002743013 0.9984092 0.000280473
        0.002749095 0.99840191 0.000283259
        0.002755204 0.99839458 0.00028523
        0.00276134 0.99838705 0.000287895
        0.002767504 0.99837987 0.000290405
        0.002773695 0.99837242 0.000292349
        0.002779915 0.99836488 0.000294838
        0.002786162 0.99835692 0.000296443
        0.002792437 0.99834868 0.000299275
        0.00279874 0.99834053 0.000301546
        0.002805072 0.99833197 0.000304186
        0.002811433 0.99832335 0.000307078
        0.002817822 0.99831248 0.000309095
        0.002824241 0.99830462 0.000319368
        0.002830689 0.99830037 0.000322056
        0.002837167 0.99829404 0.00032448
        0.002843674 0.99828729 0.000326654
        0.002850211 0.99827982 0.000329546
        0.002856779 0.99827245 0.000332176
        0.002863376 0.99826478 0.000334677
        0.002870004 0.99825704 0.000337529
        0.002876663 0.99824927 0.000340101
        0.002883353 0.99824121 0.000342721
        0.002890074 0.99823309 0.000345635
        0.002896827 0.99822505 0.000348499
        0.002903611 0.99821676 0.000351177
        0.002910427 0.9982085 0.000354395
        0.002917275 0.99820034 0.000357236
        0.002924155 0.99819205 0.00036012
        0.002931068 0.99818343 0.00036277
        0.002938014 0.99817476 0.000366096
        0.002944993 0.99816619 0.0003691
        0.002952004 0.99815758 0.000372327
        0.00295905 0.99814875 0.00037521
        0.002966129 0.99813987 0.000378749
        0.002973242 0.99813112 0.00038198
        0.002980389 0.99812234 0.00038541
        0.002987571 0.99811356 0.000388616
        0.002994787 0.99810462 0.000391818
        0.003002038 0.99809546 0.000395013
        0.003009325 0.99808622 0.000398518
        0.003016647 0.99807713 0.000402125
        0.003024005 0.99806808 0.00040554
        0.003031398 0.99805877 0.000408808
        0.003038828 0.99804948 0.000412504
        0.003046295 0.99804013 0.000415738
        0.003053798 0.99803061 0.00041934
        0.003061338 0.99802104 0.000422763
        0.003068916 0.99801142 0.000426391
        0.003076531 0.99800148 0.000429683
        0.003084184 0.9979917 0.000433987
        0.003091875 0.99798218 0.000437369
        0.003099605 0.99797213 0.000440746
        0.003107373 0.99796191 0.000444501
        0.003115181 0.99795216 0.000448238
        0.003123027 0.99794176 0.000452093
        0.003130914 0.99793142 0.000456221
        0.00313884 0.99792104 0.00046008
        0.003146807 0.99791057 0.000464255
        0.003154814 0.99790015 0.00046825
        0.003162862 0.99788937 0.000472062
        0.003170951 0.99787837 0.000476443
        0.003179082 0.99786774 0.000481114
        0.003187254 0.99785711 0.000485173
        0.003195469 0.99784618 0.000489465
        0.003203726 0.99783519 0.000493806
        0.003212026 0.99782422 0.000498238
        0.003220369 0.99781293 0.000502328
        0.003228755 0.99780153 0.000507139
        0.003237185 0.99779031 0.000511697
        0.003245659 0.9977789 0.000516197
        0.003254178 0.99776732 0.000520821
        0.003262742 0.9977557 0.000525589
        0.003271351 0.99774383 0.000530176
        0.003280005 0.99773201 0.000535495
        0.003288705 0.99772045 0.000540393
        0.003297452 0.99770853 0.000545007
        0.003306245 0.99769625 0.000549991
        0.003315085 0.99768413 0.000555381
        0.003323973 0.99767203 0.000560409
        0.003332908 0.99765978 0.00056566
        0.003341892 0.99764749 0.000570798
        0.003350924 0.99763479 0.000575797
        0.003360005 0.99762205 0.000581559
        0.003369136 0.99760955 0.000587069
        0.003378316 0.99759679 0.000592403
        0.003387546 0.99758387 0.000598092
        0.003396827 0.99757112 0.000603893
        0.003406159 0.99755819 0.000609181
        0.003415542 0.99754536 0.000614762
        0.003424978 0.99753186 0.000620695
        0.003434465 0.9975186 0.000626967
        0.003444005 0.99750535 0.000632702
        0.003453599 0.99749159 0.00063845
        0.003463245 0.99747773 0.000644814
        0.003472946 0.99746404 0.000651086
        0.003482702 0.99745007 0.000657157
        0.003492512 0.99743606 0.00066378
        0.003502378 0.99742189 0.000669911
        0.0035123 0.99740749 0.00067673
        0.003522278 0.99739331 0.000683561
        0.003532313 0.99737907 0.000690192
        0.003542405 0.99736454 0.000696817
        0.003552556 0.99735002 0.000703824
        0.003562764 0.9973353 0.000710363
        0.003573031 0.99732024 0.000717382
        0.003583358 0.99730528 0.000724605
        0.003593745 0.99728997 0.000731415
        0.003604191 0.9972746 0.000739243
        0.003614699 0.99725934 0.000746516
        0.003625269 0.99724398 0.000754258
        0.0036359 0.99722836 0.000761524
        0.003646594 0.9972126 0.000769639
        0.003657351 0.99719719 0.00077758
        0.003668171 0.99718129 0.000784897
        0.003679056 0.99716519 0.000793303
        0.003690006 0.99714927 0.000801206
        0.003701021 0.99713291 0.000809235
        0.003712101 0.99711663 0.000817836
        0.003723249 0.9971002 0.000825892
        0.003734463 0.99708373 0.000834776
        0.003745746 0.99706769 0.00084285
        0.003757097 0.99705093 0.000852105
        0.003768516 0.99703442 0.000860614
        0.003780006 0.99701738 0.00086909
        0.003791565 0.99700007 0.00087804
        0.003803196 0.99698288 0.000887237
        0.003814898 0.99696538 0.000896025
        0.003826672 0.99694791 0.000905833
        0.00383852 0.99693047 0.000914789
        0.003850441 0.99691272 0.000924392
        0.003862436 0.99689508 0.000933825
        0.003874506 0.99687671 0.000942826
        0.003886652 0.99685836 0.000953499
        0.003898874 0.9968403 0.000963293
        0.003911173 0.99682232 0.000974004
        0.00392355 0.99680473 0.000983902
        0.003936006 0.99678631 0.000993189
        0.003948541 0.99676737 0.001003689
        0.003961156 0.9967496 0.001015048
        0.003973852 0.99673161 0.001023981
        0.00398663 0.99671317 0.001034668
        0.00399949 0.99669469 0.001043813
        0.004012433 0.99667577 0.00105423
        0.004025461 0.9966578 0.001064593
        0.004038573 0.99663991 0.001073268
        0.004051771 0.99662073 0.001081151
        0.004065055 0.99660156 0.001090299
        0.004078427 0.99658098 0.001096388
        0.004091887 0.99655989 0.001106409
        0.004105437 0.99653902 0.001113295
        0.004119076 0.99651779 0.001121888
        0.004132806 0.99649555 0.001129487
        0.004146628 0.99647357 0.001138589
        0.004160543 0.99645251 0.001145581
        0.004174552 0.99642945 0.001149735
        0.004188655 0.99640554 0.001155769
        0.004202854 0.99638084 0.00115769
        0.004217149 0.99635358 0.00115886
        0.004231542 0.99632504 0.001156875
        0.004246034 0.99628434 0.001141973
        0.004260625 0.99621398 0.001131497
        0.004275317 0.99614041 0.001174504
        0.00429011 0.99610313 0.001234947
        0.004305007 0.99608533 0.00126674
        0.004320007 0.99606864 0.001291331
        0.004335111 0.99604653 0.001292468
        0.004350322 0.99594918 0.001260335
        0.00436564 0.99590445 0.001434297
        0.00437334 0.99593393 0.001436399
        0.004381067 0.99593461 0.001445138
        0.004388821 0.99593239 0.001456992
        0.004396602 0.99592893 0.001465689
        0.004404412 0.99592283 0.001474256
        0.004412249 0.99591527 0.00148298
        0.004420114 0.99590673 0.001491816
        0.004428007 0.99589767 0.001500961
        0.004435928 0.99588802 0.001509695
        0.004443878 0.99587803 0.001519015
        0.004451856 0.99586757 0.001527513
        0.004459863 0.99585639 0.001536634
        0.004467899 0.99584483 0.001545814
        0.004475963 0.99583329 0.001555854
        0.004484057 0.99582214 0.00156554
        0.004492181 0.99581039 0.001574456
        0.004500333 0.99579817 0.001584328
        0.004508516 0.99578689 0.001594151
        0.004516728 0.9957746 0.0016039
        0.00452497 0.99576248 0.001614191
        0.004533243 0.99574999 0.001623408
        0.004541545 0.99573708 0.001633849
        0.004549878 0.99572444 0.001644094
        0.004558242 0.99571168 0.001654409
        0.004566637 0.99569896 0.001664929
        0.004575062 0.99568603 0.001675123
        0.004583519 0.99567292 0.00168602
        0.004592007 0.99566063 0.001697402
        0.004600526 0.99564836 0.001707179
        0.004609078 0.99563546 0.001717408
        0.004617661 0.99562224 0.001727341
        0.004626276 0.99560844 0.001737699
        0.004634923 0.99559502 0.00174917
        0.004643603 0.99558229 0.001759965
        0.004652315 0.99556874 0.001769785
        0.00466106 0.99555531 0.001781491
        0.004669838 0.99554227 0.001791537
        0.004678649 0.99552854 0.001801991
        0.004687493 0.99551478 0.001812565
        0.004696371 0.99550083 0.001822884
        0.004705282 0.99548618 0.001833124
        0.004714228 0.99547137 0.001844513
        0.004723207 0.99545701 0.001855977
        0.004732221 0.99544292 0.001867319
        0.004741269 0.99542846 0.00187796
        0.004750352 0.99541345 0.001889208
        0.00475947 0.99539868 0.001901008
        0.004768623 0.99538418 0.001912461
        0.004777811 0.99536918 0.001923402
        0.004787034 0.99535347 0.001934946
        0.004796294 0.99533846 0.001947827
        0.004805589 0.99532346 0.001958988
        0.00481492 0.99530805 0.001971516
        0.004824287 0.9952932 0.001983732
        0.004833692 0.99527813 0.001995312
        0.004843132 0.99526194 0.002006677
        0.00485261 0.99524618 0.002020326
        0.004862125 0.99523049 0.002031909
        0.004871677 0.99521488 0.002045829
        0.004881267 0.9951995 0.002057635
        0.004890895 0.99518382 0.002071043
        0.004900561 0.9951688 0.002083569
        0.004910265 0.99515286 0.002095093
        0.004920007 0.99513638 0.002107972
        0.004929789 0.99511983 0.002120481
        0.004939609 0.99510386 0.002133863
        0.004949469 0.99508766 0.002147857
        0.004959367 0.99507229 0.002161312
        0.004969306 0.99505612 0.002172984
        0.004979285 0.99503867 0.002185767
        0.004989303 0.99502146 0.002199561
        0.004999362 0.99500418 0.002212751
        0.005009462 0.99498703 0.00222719
        0.005019603 0.99497005 0.002240621
        0.005029784 0.99495282 0.002254664
        0.005040008 0.99493493 0.002267977
        0.005050272 0.9949177 0.002283846
        0.005060579 0.99490122 0.002297156
        0.005070928 0.99488362 0.002310517
        0.005081319 0.9948647 0.002323673
        0.005091753 0.99484617 0.002339669
        0.00510223 0.99482774 0.002353456
        0.00511275 0.99480937 0.002369936
        0.005123314 0.99479127 0.002384276
        0.005133921 0.99477381 0.002400921
        0.005144572 0.99475503 0.002412946
        0.005155268 0.9947355 0.002430586
        0.005166008 0.99471684 0.002445124
        0.005176793 0.99469867 0.002462642
        0.005187623 0.99468008 0.002475794
        0.005198498 0.99465995 0.002492222
        0.00520942 0.99464024 0.002507974
        0.005220387 0.99461968 0.002524356
        0.0052314 0.99460044 0.002543096
        0.00524246 0.99458109 0.002558428
        0.005253567 0.9945614 0.002577003
        0.005264721 0.99454236 0.00259336
        0.005275923 0.99452269 0.002610529
        0.005287172 0.99450217 0.002626821
        0.00529847 0.99448214 0.0026458
        0.005309815 0.99446142 0.00266148
        0.00532121 0.99444014 0.002681448
        0.005332653 0.99442068 0.002700066
        0.005344146 0.99439992 0.002716987
        0.005355688 0.99437884 0.00273657
        0.005367281 0.99435667 0.002753827
