Repository: hackingmaterials/matminer

# <img alt="matminer" src="docs_rst/_static/matminer_logo_small.png" width="300">

matminer is a library for performing data mining in the field of aeronautical science.

- **Website (including documentation):** https://hackingmaterials.github.io/matminer/
- **Examples:** https://github.com/hackingmaterials/matminer_examples
- **Help/Support:** https://discuss.matsci.org
- **Source:** https://github.com/hackingmaterials/matminer

If you like matminer, you might also try [automatminer](https://github.com/hackingmaterials/automatminer).

If you find matminer useful, please encourage its development by citing the following paper in your research:
```
Ward, L., Dunn, A., Faghaninia, A., Zimmermann, N. E. R., Bajaj, S., Wang, Q.,
Montoya, J. H., Chen, J., Bystrom, K., Dylla, M., Chard, K., Asta, M., Persson,
K., Snyder, G. J., Foster, I., Jain, A., Matminer: An open source toolkit for
materials data mining. Comput. Mater. Sci. 152, 60-69 (2018).
```

Matminer helps users apply methods and data sets developed by the community. Please also cite the original sources, as this will add clarity to your article and credit the original authors:

- If you use one or more **data retrieval methods**, check the code documentation on the relevant paper(s) to cite.
- If you use one or more **featurizers**, please take advantage of the ```citations()``` function present for every featurizer in matminer. This function will provide a list of BibTeX-formatted citations for that featurizer, making it easy to keep track of and cite the original publications.

This data has been retrieved from https://github.com/polyanskiy/refractiveindex.info-database
on August 27, 2022. The script used to transform the data from the original repository to
an easier-to-use database for matminer can be found in matminer/dev_scripts/dataset_management/handle_refractiveindex.py
This script is ugly because the data format is not homogeneous and many things have been handled by hand.
Do not hesitate to contact Matgenix in case you have troubles to re-create the dataset used by matminer (in case you want to update the database).

File: matminer/utils/data_files/optical_polyanskiy/database/main/Ag/Ciesielski-Ge.yml
# this file is part of refractiveindex.info database
# refractiveindex.info database is in the public domain
# copyright and related rights waived via CC0 1.0

REFERENCES: "A. Ciesielski, L. Skowronski, M. Trzinski, T. Szoplik. Controlling the optical parameters of self-assembled silver films with wetting layers and annealing, <a href=\"https://doi.org/10.1016/j.apsusc.2017.01.039\"><i>Appl. Surf. Sci.</i> <b>421B</b>, 349-356 (2017)</a> (Numerical data kindly provided by Arkadiusz Ciesielski)"
COMMENTS: "20 nm-thick silver film deposited on SiO<sub>2</sub> substrate with 2 nm-thick Ge wetting interlayer"
DATA:
  - type: tabulated nk
    data: |
        0.19077 0.950 1.135
        0.19136 0.953 1.140
        0.19195 0.956 1.144
        0.19255 0.959 1.148
        0.19315 0.962 1.152
        0.19375 0.965 1.156
        0.19436 0.967 1.160
        0.19497 0.970 1.164
        0.19558 0.973 1.168
        0.19620 0.976 1.172
        0.19683 0.979 1.176
        0.19745 0.983 1.180
        0.19808 0.986 1.184
        0.19872 0.989 1.188
        0.19936 0.992 1.192
        0.20000 0.995 1.196
        0.20065 0.998 1.200
        0.20130 1.002 1.203
        0.20195 1.005 1.207
        0.20261 1.008 1.211
        0.20328 1.011 1.215
        0.20395 1.015 1.219
        0.20462 1.018 1.222
        0.20530 1.021 1.226
        0.20598 1.025 1.230
        0.20667 1.028 1.233
        0.20736 1.032 1.237
        0.20805 1.035 1.241
        0.20875 1.039 1.244
        0.20946 1.042 1.248
        0.21017 1.046 1.251
        0.21088 1.050 1.255
        0.21160 1.053 1.258
        0.21233 1.057 1.262
        0.21306 1.061 1.265
        0.21379 1.064 1.269
        0.21453 1.068 1.272
        0.21528 1.072 1.275
        0.21603 1.076 1.279
        0.21678 1.079 1.282
        0.21754 1.083 1.285
        0.21831 1.087 1.288
        0.21908 1.091 1.292
        0.21986 1.095 1.295
        0.22064 1.099 1.298
        0.22143 1.103 1.301
        0.22222 1.107 1.304
        0.22302 1.111 1.307
        0.22383 1.115 1.309
        0.22464 1.119 1.312
        0.22545 1.123 1.315
        0.22628 1.127 1.318
        0.22711 1.132 1.321
        0.22794 1.136 1.323
        0.22878 1.140 1.326
        0.22963 1.144 1.328
        0.23048 1.149 1.331
        0.23134 1.153 1.333
        0.23221 1.157 1.335
        0.23308 1.162 1.338
        0.23396 1.166 1.340
        0.23485 1.170 1.342
        0.23574 1.175 1.344
        0.23664 1.179 1.346
        0.23755 1.184 1.348
        0.23846 1.189 1.350
        0.23938 1.193 1.352
        0.24031 1.198 1.353
        0.24125 1.202 1.355
        0.24219 1.207 1.357
        0.24314 1.212 1.358
        0.24409 1.217 1.359
        0.24506 1.221 1.361
        0.24603 1.226 1.362
        0.24701 1.231 1.363
        0.24800 1.236 1.363
        0.24900 1.241 1.364
        0.25000 1.246 1.365
        0.25101 1.251 1.365
        0.25203 1.256 1.366
        0.25306 1.262 1.366
        0.25410 1.267 1.366
        0.25514 1.272 1.366
        0.25620 1.277 1.366
        0.25726 1.283 1.365
        0.25833 1.288 1.364
        0.25941 1.294 1.363
        0.26050 1.299 1.362
        0.26160 1.305 1.361
        0.26271 1.311 1.359
        0.26383 1.316 1.358
        0.26496 1.322 1.355
        0.26609 1.328 1.353
        0.26724 1.334 1.350
        0.26840 1.340 1.347
        0.26957 1.346 1.344
        0.27074 1.352 1.340
        0.27193 1.359 1.335
        0.27313 1.365 1.330
        0.27434 1.371 1.325
        0.27556 1.378 1.319
        0.27679 1.385 1.312
        0.27803 1.391 1.305
        0.27928 1.398 1.297
        0.28054 1.404 1.288
        0.28182 1.411 1.278
        0.28311 1.418 1.267
        0.28440 1.424 1.255
        0.28571 1.431 1.242
        0.28704 1.437 1.227
        0.28837 1.443 1.210
        0.28972 1.448 1.192
        0.29108 1.452 1.172
        0.29245 1.456 1.150
        0.29384 1.458 1.125
        0.29524 1.458 1.098
        0.29665 1.456 1.069
        0.29808 1.451 1.037
        0.29952 1.443 1.003
        0.30097 1.429 0.967
        0.30244 1.411 0.931
        0.30392 1.389 0.895
        0.30542 1.362 0.860
        0.30693 1.333 0.825
        0.30846 1.299 0.785
        0.31000 1.247 0.743
        0.31156 1.196 0.733
        0.31313 1.156 0.702
        0.31472 1.097 0.666
        0.31633 1.022 0.640
        0.31795 0.937 0.629
        0.31959 0.850 0.635
        0.32124 0.764 0.657
        0.32292 0.685 0.693
        0.32461 0.616 0.739
        0.32632 0.558 0.792
        0.32804 0.510 0.848
        0.32979 0.473 0.904
        0.33155 0.443 0.959
        0.33333 0.419 1.011
        0.33514 0.399 1.060
        0.33696 0.382 1.106
        0.33880 0.368 1.150
        0.34066 0.355 1.191
        0.34254 0.344 1.231
        0.34444 0.333 1.270
        0.34637 0.323 1.307
        0.34831 0.314 1.344
        0.35028 0.305 1.380
        0.35227 0.297 1.416
        0.35429 0.289 1.451
        0.35632 0.282 1.486
        0.35838 0.276 1.521
        0.36047 0.270 1.555
        0.36257 0.265 1.589
        0.36471 0.261 1.623
        0.36686 0.257 1.657
        0.36905 0.254 1.691
        0.37126 0.251 1.724
        0.37349 0.249 1.757
        0.37576 0.248 1.790
        0.37805 0.247 1.823
        0.38037 0.246 1.855
        0.38272 0.246 1.887
        0.38509 0.247 1.919
        0.38750 0.248 1.951
        0.38994 0.249 1.982
        0.39241 0.250 2.013
        0.39490 0.252 2.044
        0.39744 0.254 2.075
        0.40000 0.257 2.106
        0.40260 0.260 2.136
        0.40523 0.263 2.166
        0.40789 0.267 2.197
        0.41060 0.271 2.226
        0.41333 0.275 2.256
        0.41611 0.279 2.286
        0.41892 0.284 2.315
        0.42177 0.289 2.344
        0.42466 0.294 2.373
        0.42759 0.300 2.402
        0.43056 0.305 2.431
        0.43357 0.311 2.459
        0.43662 0.317 2.487
        0.43972 0.323 2.515
        0.44286 0.330 2.543
        0.44604 0.336 2.570
        0.44928 0.343 2.597
        0.45255 0.350 2.623
        0.45588 0.356 2.650
        0.45926 0.363 2.676
        0.46269 0.369 2.701
        0.46617 0.376 2.727
        0.46970 0.382 2.751
        0.47328 0.387 2.776
        0.47692 0.393 2.800
        0.48062 0.397 2.825
        0.48438 0.402 2.849
        0.48819 0.406 2.872
        0.49206 0.409 2.896
        0.49600 0.411 2.920
        0.50000 0.412 2.944
        0.50407 0.413 2.968
        0.50820 0.413 2.992
        0.51240 0.412 3.017
        0.51667 0.411 3.043
        0.52101 0.408 3.069
        0.52542 0.405 3.096
        0.52991 0.401 3.124
        0.53448 0.396 3.153
        0.53913 0.391 3.183
        0.54386 0.385 3.214
        0.54867 0.379 3.247
        0.55357 0.373 3.280
        0.55856 0.366 3.315
        0.56364 0.360 3.351
        0.56881 0.353 3.389
        0.57407 0.346 3.428
        0.57944 0.340 3.468
        0.58491 0.333 3.509
        0.59048 0.327 3.552
        0.59615 0.321 3.596
        0.60194 0.315 3.641
        0.60784 0.310 3.687
        0.61386 0.305 3.735
        0.62000 0.300 3.783
        0.62626 0.296 3.833
        0.63265 0.292 3.884
        0.63918 0.288 3.936
        0.64583 0.285 3.989
        0.65263 0.282 4.043
        0.65957 0.280 4.099
        0.66667 0.278 4.156
        0.67391 0.276 4.213
        0.68132 0.275 4.272
        0.68889 0.274 4.332
        0.69663 0.273 4.394
        0.70455 0.273 4.456
        0.71264 0.273 4.520
        0.72093 0.273 4.585
        0.72941 0.274 4.652
        0.73810 0.275 4.720
        0.74699 0.277 4.789
        0.75610 0.279 4.860
        0.76543 0.281 4.932
        0.77500 0.283 5.006
        0.78481 0.286 5.082
        0.79487 0.289 5.159
        0.80519 0.293 5.238
        0.81579 0.297 5.319
        0.82667 0.301 5.402
        0.83784 0.306 5.487
        0.84932 0.311 5.573
        0.86111 0.316 5.662
        0.87324 0.322 5.754
        0.88571 0.328 5.847
        0.89855 0.335 5.943
        0.91176 0.342 6.042
        0.92537 0.349 6.143
        0.93939 0.357 6.247
        0.95385 0.365 6.354
        0.96875 0.374 6.464
        0.98413 0.384 6.577
        1.0000 0.394 6.694
        1.0164 0.405 6.814
        1.0333 0.416 6.938
        1.0508 0.428 7.066
        1.0690 0.441 7.198
        1.0877 0.454 7.334
        1.1071 0.468 7.475
        1.1273 0.483 7.620
        1.1481 0.499 7.771
        1.1698 0.516 7.926
        1.1923 0.534 8.088
        1.2157 0.554 8.256
        1.2400 0.574 8.429
        1.2653 0.596 8.610
        1.2917 0.619 8.798
        1.3191 0.643 8.993
        1.3478 0.670 9.196
        1.4419 0.760 9.860
        1.4762 0.795 10.101
        1.5122 0.832 10.354
        1.5398 0.861 10.547
        1.5500 0.872 10.618
        1.5773 0.901 10.809
        1.5897 0.915 10.895
        1.6166 0.945 11.083
        1.6316 0.961 11.187
        1.6580 0.991 11.370
        1.6757 1.012 11.493
        1.7015 1.042 11.672
        1.7222 1.066 11.815
        1.7474 1.096 11.989
        1.7714 1.125 12.155
        1.7958 1.155 12.322
        1.8235 1.189 12.513
        1.8469 1.219 12.674
        1.8788 1.260 12.893
        1.9011 1.288 13.045
        1.9375 1.336 13.295
        1.9585 1.364 13.438
        2.0000 1.420 13.721
        2.0195 1.447 13.854
        2.0845 1.537 14.294
        2.1537 1.637 14.763
        2.2277 1.746 15.261
        2.3070 1.867 15.792
        2.3921 2.001 16.361
        2.4838 2.150 16.969
        2.5827 2.316 17.622
        2.6899 2.502 18.325
        2.8064 2.711 19.084
        2.9333 2.947 19.905
        3.0724 3.215 20.796
        3.2252 3.521 21.766
        3.3941 3.872 22.826
        3.5816 4.277 23.988
        3.7911 4.748 25.268
        4.0265 5.299 26.682
        4.2932 5.948 28.253
        4.5977 6.719 30.006
        4.9486 7.645 31.971
        5.3576 8.765 34.188
        5.8403 10.137 36.702
        6.4185 11.835 39.572
        7.1239 13.965 42.870
        8.0033 16.671 46.688
        9.1305 20.163 51.147
        10.627 24.745 56.415
        12.711 30.882 62.748
        15.811 39.328 70.598
        20.912 51.485 80.947
SPECS:
    n_absolute: true
    wavelength_vacuum: true
    film_thickness: 20 nm
    substrate: Ge/SiO2

File: matminer/utils/data_files/optical_polyanskiy/database/main/Ag/Ciesielski-Ni.yml
# this file is part of refractiveindex.info database
# refractiveindex.info database is in the public domain
# copyright and related rights waived via CC0 1.0

REFERENCES: "A. Ciesielski, L. Skowronski, M. Trzinski, T. Szoplik. Controlling the optical parameters of self-assembled silver films with wetting layers and annealing, <a href=\"https://doi.org/10.1016/j.apsusc.2017.01.039\"><i>Appl. Surf. Sci.</i> <b>421B</b>, 349-356 (2017)</a> (Numerical data kindly provided by Arkadiusz Ciesielski)"
COMMENTS: "20 nm-thick silver film deposited on SiO<sub>2</sub> substrate with 2 nm-thick Ni wetting interlayer"
DATA:
  - type: tabulated nk
    data: |
        0.19077 1.015 1.190
        0.19136 1.018 1.194
        0.19195 1.021 1.197
        0.19255 1.024 1.201
        0.19315 1.027 1.204
        0.19375 1.030 1.208
        0.19436 1.034 1.212
        0.19497 1.037 1.215
        0.19558 1.040 1.219
        0.19620 1.043 1.222
        0.19683 1.047 1.225
        0.19745 1.050 1.229
        0.19808 1.053 1.232
        0.19872 1.057 1.236
        0.19936 1.060 1.239
        0.20000 1.063 1.242
        0.20065 1.067 1.246
        0.20130 1.070 1.249
        0.20195 1.074 1.252
        0.20261 1.077 1.256
        0.20328 1.081 1.259
        0.20395 1.084 1.262
        0.20462 1.088 1.265
        0.20530 1.091 1.268
        0.20598 1.095 1.271
        0.20667 1.098 1.274
        0.20736 1.102 1.277
        0.20805 1.106 1.280
        0.20875 1.109 1.283
        0.20946 1.113 1.286
        0.21017 1.117 1.289
        0.21088 1.121 1.292
        0.21160 1.124 1.295
        0.21233 1.128 1.298
        0.21306 1.132 1.300
        0.21379 1.136 1.303
        0.21453 1.140 1.306
        0.21528 1.143 1.309
        0.21603 1.147 1.311
        0.21678 1.151 1.314
        0.21754 1.155 1.316
        0.21831 1.159 1.319
        0.21908 1.163 1.321
        0.21986 1.167 1.323
        0.22064 1.171 1.326
        0.22143 1.175 1.328
        0.22222 1.179 1.330
        0.22302 1.183 1.333
        0.22383 1.187 1.335
        0.22464 1.192 1.337
        0.22545 1.196 1.339
        0.22628 1.200 1.341
        0.22711 1.204 1.343
        0.22794 1.208 1.345
        0.22878 1.212 1.346
        0.22963 1.217 1.348
        0.23048 1.221 1.350
        0.23134 1.225 1.351
        0.23221 1.230 1.353
        0.23308 1.234 1.354
        0.23396 1.238 1.356
        0.23485 1.243 1.357
        0.23574 1.247 1.358
        0.23664 1.251 1.359
        0.23755 1.256 1.360
        0.23846 1.260 1.361
        0.23938 1.265 1.362
        0.24031 1.269 1.363
        0.24125 1.274 1.364
        0.24219 1.279 1.365
        0.24314 1.283 1.365
        0.24409 1.288 1.365
        0.24506 1.292 1.366
        0.24603 1.297 1.366
        0.24701 1.302 1.366
        0.24800 1.307 1.366
        0.24900 1.311 1.366
        0.25000 1.316 1.365
        0.25101 1.321 1.365
        0.25203 1.326 1.364
        0.25306 1.331 1.364
        0.25410 1.336 1.363
        0.25514 1.341 1.362
        0.25620 1.346 1.360
        0.25726 1.351 1.359
        0.25833 1.356 1.357
        0.25941 1.362 1.355
        0.26050 1.367 1.353
        0.26160 1.372 1.351
        0.26271 1.378 1.348
        0.26383 1.383 1.345
        0.26496 1.389 1.342
        0.26609 1.394 1.338
        0.26724 1.400 1.335
        0.26840 1.406 1.330
        0.26957 1.412 1.326
        0.27074 1.418 1.321
        0.27193 1.424 1.315
        0.27313 1.430 1.309
        0.27434 1.436 1.303
        0.27556 1.443 1.296
        0.27679 1.449 1.288
        0.27803 1.456 1.279
        0.27928 1.462 1.270
        0.28054 1.469 1.260
        0.28182 1.476 1.249
        0.28311 1.483 1.236
        0.28440 1.490 1.223
        0.28571 1.496 1.208
        0.28704 1.503 1.192
        0.28837 1.510 1.174
        0.28972 1.516 1.154
        0.29108 1.522 1.132
        0.29245 1.527 1.108
        0.29384 1.532 1.081
        0.29524 1.535 1.051
        0.29665 1.536 1.018
        0.29808 1.534 0.981
        0.29952 1.530 0.941
        0.30097 1.520 0.897
        0.30244 1.505 0.849
        0.30392 1.483 0.800
        0.30542 1.453 0.749
        0.30693 1.415 0.700
        0.30846 1.370 0.653
        0.31000 1.318 0.606
        0.31156 1.241 0.559
        0.31313 1.185 0.556
        0.31472 1.134 0.521
        0.31633 1.061 0.481
        0.31795 0.971 0.450
        0.31959 0.867 0.435
        0.32124 0.756 0.439
        0.32292 0.643 0.465
        0.32461 0.534 0.515
        0.32632 0.440 0.587
        0.32804 0.368 0.672
        0.32979 0.318 0.757
        0.33155 0.284 0.838
        0.33333 0.261 0.913
        0.33514 0.245 0.981
        0.33696 0.235 1.044
        0.33880 0.229 1.101
        0.34066 0.226 1.154
        0.34254 0.224 1.202
        0.34444 0.224 1.246
        0.34637 0.225 1.286
        0.34831 0.225 1.323
        0.35028 0.226 1.357
        0.35227 0.226 1.388
        0.35429 0.224 1.417
        0.35632 0.221 1.445
        0.35838 0.216 1.471
        0.36047 0.210 1.497
        0.36257 0.203 1.523
        0.36471 0.194 1.550
        0.36686 0.184 1.578
        0.36905 0.174 1.606
        0.37126 0.164 1.636
        0.37349 0.154 1.666
        0.37576 0.144 1.697
        0.37805 0.135 1.729
        0.38037 0.127 1.762
        0.38272 0.119 1.795
        0.38509 0.112 1.828
        0.38750 0.106 1.862
        0.38994 0.101 1.895
        0.39241 0.096 1.928
        0.39490 0.091 1.962
        0.39744 0.087 1.995
        0.40000 0.084 2.029
        0.40260 0.081 2.062
        0.40523 0.078 2.095
        0.40789 0.075 2.128
        0.41060 0.073 2.161
        0.41333 0.071 2.194
        0.41611 0.070 2.227
        0.41892 0.068 2.260
        0.42177 0.067 2.293
        0.42466 0.066 2.326
        0.42759 0.065 2.359
        0.43056 0.064 2.392
        0.43357 0.063 2.425
        0.43662 0.062 2.459
        0.43972 0.062 2.492
        0.44286 0.061 2.525
        0.44604 0.061 2.559
        0.44928 0.061 2.592
        0.45255 0.060 2.626
        0.45588 0.060 2.660
        0.45926 0.060 2.694
        0.46269 0.060 2.729
        0.46617 0.060 2.763
        0.46970 0.060 2.798
        0.47328 0.060 2.833
        0.47692 0.061 2.868
        0.48062 0.061 2.904
        0.48438 0.061 2.940
        0.48819 0.061 2.976
        0.49206 0.062 3.012
        0.49600 0.062 3.049
        0.50000 0.063 3.087
        0.50407 0.063 3.124
        0.50820 0.063 3.162
        0.51240 0.064 3.200
        0.51667 0.065 3.239
        0.52101 0.065 3.278
        0.52542 0.066 3.318
        0.52991 0.067 3.358
        0.53448 0.067 3.399
        0.53913 0.068 3.440
        0.54386 0.069 3.482
        0.54867 0.070 3.524
        0.55357 0.070 3.566
        0.55856 0.071 3.610
        0.56364 0.072 3.654
        0.56881 0.073 3.698
        0.57407 0.074 3.743
        0.57944 0.075 3.789
        0.58491 0.076 3.836
        0.59048 0.077 3.883
        0.59615 0.079 3.931
        0.60194 0.080 3.979
        0.60784 0.081 4.029
        0.61386 0.082 4.079
        0.62000 0.084 4.130
        0.62626 0.085 4.182
        0.63265 0.086 4.235
        0.63918 0.088 4.289
        0.64583 0.089 4.344
        0.65263 0.091 4.399
        0.65957 0.093 4.456
        0.66667 0.094 4.514
        0.67391 0.096 4.573
        0.68132 0.098 4.633
        0.68889 0.100 4.694
        0.69663 0.102 4.756
        0.70455 0.104 4.820
        0.71264 0.106 4.885
        0.72093 0.108 4.951
        0.72941 0.111 5.019
        0.73810 0.113 5.088
        0.74699 0.116 5.159
        0.75610 0.118 5.231
        0.76543 0.121 5.305
        0.77500 0.124 5.381
        0.78481 0.126 5.458
        0.79487 0.129 5.537
        0.80519 0.132 5.618
        0.81579 0.136 5.701
        0.82667 0.139 5.786
        0.83784 0.143 5.873
        0.84932 0.146 5.963
        0.86111 0.150 6.054
        0.87324 0.154 6.149
        0.88571 0.158 6.245
        0.89855 0.163 6.344
        0.91176 0.167 6.447
        0.92537 0.172 6.551
        0.93939 0.177 6.659
        0.95385 0.182 6.770
        0.96875 0.188 6.885
        0.98413 0.193 7.003
        1.0000 0.199 7.124
        1.0164 0.206 7.249
        1.0333 0.212 7.379
        1.0508 0.219 7.512
        1.0690 0.226 7.650
        1.0877 0.234 7.793
        1.1071 0.242 7.940
        1.1273 0.251 8.093
        1.1481 0.260 8.251
        1.1698 0.270 8.414
        1.1923 0.280 8.584
        1.2157 0.290 8.761
        1.2400 0.302 8.944
        1.2653 0.314 9.134
        1.2917 0.327 9.332
        1.3191 0.341 9.538
        1.3478 0.355 9.754
        1.4419 0.405 10.457
        1.4762 0.424 10.713
        1.5122 0.445 10.982
        1.5398 0.461 11.187
        1.5500 0.467 11.263
        1.5773 0.483 11.466
        1.5897 0.491 11.559
        1.6166 0.507 11.759
        1.6316 0.516 11.870
        1.6580 0.533 12.066
        1.6757 0.544 12.197
        1.7015 0.561 12.388
        1.7222 0.574 12.542
        1.7474 0.591 12.728
        1.7714 0.607 12.906
        1.7958 0.623 13.086
        1.8235 0.643 13.292
        1.8469 0.659 13.465
        1.8788 0.681 13.700
        1.9011 0.697 13.865
        1.9375 0.724 14.133
        1.9585 0.739 14.288
        2.0000 0.771 14.594
        2.0195 0.786 14.738
        2.0845 0.836 15.215
        2.1537 0.892 15.724
        2.2277 0.953 16.267
        2.3070 1.021 16.847
        2.3921 1.096 17.470
        2.4838 1.181 18.139
        2.5827 1.275 18.860
        2.6899 1.381 19.639
        2.8064 1.501 20.484
        2.9333 1.637 21.404
        3.0724 1.793 22.407
        3.2252 1.972 23.507
        3.3941 2.180 24.719
        3.5816 2.421 26.059
        3.7911 2.705 27.549
        4.0265 3.041 29.215
        4.2932 3.444 31.091
        4.5977 3.932 33.218
        4.9486 4.530 35.647
        5.3576 5.273 38.448
        5.8403 6.212 41.709
        6.4185 7.420 45.551
        7.1239 9.008 50.134
        8.0033 11.147 55.683
        9.1305 14.112 62.519
        10.627 18.367 71.101
        12.711 24.718 82.117
        15.811 34.658 96.620
SPECS:
    n_absolute: true
    wavelength_vacuum: true
    film_thickness: 20 nm
    substrate: Ni/SiO2

File: matminer/utils/data_files/optical_polyanskiy/database/main/Ag/Ciesielski.yml
# this file is part of refractiveindex.info database
# refractiveindex.info database is in the public domain
# copyright and related rights waived via CC0 1.0

REFERENCES: "A. Ciesielski, L. Skowronski, M. Trzinski, T. Szoplik. Controlling the optical parameters of self-assembled silver films with wetting layers and annealing, <a href=\"https://doi.org/10.1016/j.apsusc.2017.01.039\"><i>Appl. Surf. Sci.</i> <b>421B</b>, 349-356 (2017)</a> (Numerical data kindly provided by Arkadiusz Ciesielski)"
COMMENTS: "20 nm-thick silver film deposited directly on SiO<sub>2</sub> substrate"
DATA:
  - type: tabulated nk
    data: |
        0.19077 1.017 1.100
        0.19136 1.020 1.104
        0.19195 1.023 1.108
        0.19255 1.026 1.111
        0.19315 1.029 1.115
        0.19375 1.032 1.118
        0.19436 1.035 1.122
        0.19497 1.038 1.125
        0.19558 1.041 1.129
        0.19620 1.044 1.132
        0.19683 1.047 1.136
        0.19745 1.050 1.139
        0.19808 1.054 1.142
        0.19872 1.057 1.146
        0.19936 1.060 1.149
        0.20000 1.063 1.152
        0.20065 1.066 1.156
        0.20130 1.070 1.159
        0.20195 1.073 1.162
        0.20261 1.076 1.166
        0.20328 1.080 1.169
        0.20395 1.083 1.172
        0.20462 1.086 1.175
        0.20530 1.090 1.178
        0.20598 1.093 1.181
        0.20667 1.097 1.184
        0.20736 1.100 1.187
        0.20805 1.104 1.190
        0.20875 1.107 1.193
        0.20946 1.111 1.196
        0.21017 1.114 1.199
        0.21088 1.118 1.202
        0.21160 1.122 1.205
        0.21233 1.125 1.208
        0.21306 1.129 1.211
        0.21379 1.133 1.213
        0.21453 1.136 1.216
        0.21528 1.140 1.219
        0.21603 1.144 1.221
        0.21678 1.148 1.224
        0.21754 1.152 1.226
        0.21831 1.155 1.229
        0.21908 1.159 1.231
        0.21986 1.163 1.234
        0.22064 1.167 1.236
        0.22143 1.171 1.238
        0.22222 1.175 1.241
        0.22302 1.179 1.243
        0.22383 1.183 1.245
        0.22464 1.187 1.247
        0.22545 1.191 1.249
        0.22628 1.195 1.251
        0.22711 1.199 1.253
        0.22794 1.203 1.255
        0.22878 1.207 1.257
        0.22963 1.212 1.259
        0.23048 1.216 1.261
        0.23134 1.220 1.262
        0.23221 1.224 1.264
        0.23308 1.228 1.265
        0.23396 1.233 1.267
        0.23485 1.237 1.268
        0.23574 1.241 1.270
        0.23664 1.246 1.271
        0.23755 1.250 1.272
        0.23846 1.255 1.273
        0.23938 1.259 1.274
        0.24031 1.264 1.275
        0.24125 1.268 1.276
        0.24219 1.273 1.276
        0.24314 1.277 1.277
        0.24409 1.282 1.278
        0.24506 1.287 1.278
        0.24603 1.291 1.278
        0.24701 1.296 1.278
        0.24800 1.301 1.279
        0.24900 1.306 1.279
        0.25000 1.311 1.278
        0.25101 1.316 1.278
        0.25203 1.321 1.278
        0.25306 1.326 1.277
        0.25410 1.331 1.276
        0.25514 1.336 1.275
        0.25620 1.341 1.274
        0.25726 1.346 1.273
        0.25833 1.352 1.271
        0.25941 1.357 1.269
        0.26050 1.362 1.268
        0.26160 1.368 1.265
        0.26271 1.373 1.263
        0.26383 1.379 1.260
        0.26496 1.385 1.257
        0.26609 1.391 1.254
        0.26724 1.397 1.250
        0.26840 1.403 1.246
        0.26957 1.409 1.242
        0.27074 1.415 1.237
        0.27193 1.421 1.232
        0.27313 1.428 1.226
        0.27434 1.434 1.220
        0.27556 1.441 1.213
        0.27679 1.448 1.206
        0.27803 1.455 1.198
        0.27928 1.462 1.189
        0.28054 1.469 1.179
        0.28182 1.476 1.168
        0.28311 1.483 1.157
        0.28440 1.490 1.144
        0.28571 1.498 1.130
        0.28704 1.505 1.114
        0.28837 1.512 1.097
        0.28972 1.519 1.078
        0.29108 1.526 1.057
        0.29245 1.533 1.034
        0.29384 1.538 1.008
        0.29524 1.543 0.980
        0.29665 1.546 0.948
        0.29808 1.548 0.912
        0.29952 1.547 0.873
        0.30097 1.542 0.829
        0.30244 1.533 0.781
        0.30392 1.517 0.728
        0.30542 1.492 0.671
        0.30693 1.455 0.612
        0.30846 1.404 0.554
        0.31000 1.338 0.506
        0.31156 1.267 0.477
        0.31313 1.213 0.455
        0.31472 1.145 0.417
        0.31633 1.064 0.379
        0.31795 0.960 0.361
        0.31959 0.853 0.368
        0.32124 0.752 0.393
        0.32292 0.658 0.434
        0.32461 0.574 0.488
        0.32632 0.503 0.552
        0.32804 0.447 0.621
        0.32979 0.404 0.690
        0.33155 0.372 0.757
        0.33333 0.348 0.819
        0.33514 0.329 0.878
        0.33696 0.315 0.932
        0.33880 0.304 0.983
        0.34066 0.295 1.031
        0.34254 0.288 1.076
        0.34444 0.283 1.118
        0.34637 0.278 1.158
        0.34831 0.274 1.196
        0.35028 0.271 1.232
        0.35227 0.268 1.267
        0.35429 0.265 1.301
        0.35632 0.263 1.333
        0.35838 0.260 1.364
        0.36047 0.258 1.394
        0.36257 0.256 1.423
        0.36471 0.253 1.451
        0.36686 0.251 1.479
        0.36905 0.248 1.506
        0.37126 0.245 1.533
        0.37349 0.242 1.560
        0.37576 0.238 1.586
        0.37805 0.235 1.612
        0.38037 0.231 1.637
        0.38272 0.227 1.663
        0.38509 0.222 1.689
        0.38750 0.218 1.715
        0.38994 0.213 1.740
        0.39241 0.208 1.766
        0.39490 0.203 1.792
        0.39744 0.198 1.819
        0.40000 0.193 1.845
        0.40260 0.188 1.872
        0.40523 0.183 1.899
        0.40789 0.178 1.927
        0.41060 0.173 1.954
        0.41333 0.168 1.983
        0.41611 0.163 2.011
        0.41892 0.158 2.039
        0.42177 0.153 2.068
        0.42466 0.148 2.098
        0.42759 0.144 2.127
        0.43056 0.139 2.157
        0.43357 0.135 2.187
        0.43662 0.131 2.218
        0.43972 0.127 2.249
        0.44286 0.123 2.280
        0.44604 0.120 2.311
        0.44928 0.116 2.343
        0.45255 0.113 2.375
        0.45588 0.110 2.407
        0.45926 0.107 2.440
        0.46269 0.104 2.473
        0.46617 0.101 2.506
        0.46970 0.099 2.539
        0.47328 0.096 2.573
        0.47692 0.094 2.607
        0.48062 0.092 2.641
        0.48438 0.090 2.676
        0.48819 0.088 2.711
        0.49206 0.086 2.747
        0.49600 0.085 2.782
        0.50000 0.083 2.818
        0.50407 0.082 2.855
        0.50820 0.080 2.892
        0.51240 0.079 2.929
        0.51667 0.078 2.967
        0.52101 0.077 3.005
        0.52542 0.076 3.043
        0.52991 0.075 3.082
        0.53448 0.074 3.121
        0.53913 0.074 3.161
        0.54386 0.073 3.202
        0.54867 0.072 3.243
        0.55357 0.072 3.284
        0.55856 0.072 3.326
        0.56364 0.071 3.368
        0.56881 0.071 3.411
        0.57407 0.071 3.455
        0.57944 0.071 3.499
        0.58491 0.071 3.544
        0.59048 0.071 3.590
        0.59615 0.071 3.636
        0.60194 0.071 3.683
        0.60784 0.071 3.730
        0.61386 0.071 3.779
        0.62000 0.071 3.828
        0.62626 0.072 3.878
        0.63265 0.072 3.929
        0.63918 0.073 3.980
        0.64583 0.073 4.033
        0.65263 0.074 4.086
        0.65957 0.074 4.141
        0.66667 0.075 4.196
        0.67391 0.076 4.253
        0.68132 0.076 4.310
        0.68889 0.077 4.369
        0.69663 0.078 4.428
        0.70455 0.079 4.489
        0.71264 0.080 4.551
        0.72093 0.081 4.615
        0.72941 0.083 4.680
        0.73810 0.084 4.746
        0.74699 0.085 4.813
        0.75610 0.087 4.882
        0.76543 0.088 4.952
        0.77500 0.090 5.024
        0.78481 0.091 5.098
        0.79487 0.093 5.174
        0.80519 0.095 5.251
        0.81579 0.097 5.330
        0.82667 0.099 5.411
        0.83784 0.101 5.494
        0.84932 0.103 5.579
        0.86111 0.106 5.666
        0.87324 0.108 5.756
        0.88571 0.111 5.847
        0.89855 0.113 5.942
        0.91176 0.116 6.039
        0.92537 0.119 6.138
        0.93939 0.122 6.241
        0.95385 0.126 6.346
        0.96875 0.129 6.455
        0.98413 0.133 6.567
        1.0000 0.137 6.682
        1.0164 0.141 6.801
        1.0333 0.145 6.924
        1.0508 0.149 7.050
        1.0690 0.154 7.181
        1.0877 0.159 7.316
        1.1071 0.165 7.456
        1.1273 0.170 7.601
        1.1481 0.176 7.750
        1.1698 0.182 7.906
        1.1923 0.189 8.067
        1.2157 0.196 8.234
        1.2400 0.204 8.407
        1.2653 0.212 8.588
        1.2917 0.220 8.776
        1.3191 0.229 8.971
        1.3478 0.239 9.175
        1.4419 0.272 9.841
        1.4762 0.285 10.084
        1.5122 0.298 10.338
        1.5398 0.309 10.533
        1.5500 0.313 10.605
        1.5773 0.324 10.798
        1.5897 0.329 10.885
        1.6166 0.340 11.075
        1.6316 0.346 11.180
        1.6580 0.357 11.366
        1.6757 0.365 11.490
        1.7015 0.376 11.672
        1.7222 0.385 11.817
        1.7474 0.396 11.994
        1.7714 0.406 12.163
        1.7958 0.417 12.334
        1.8235 0.430 12.528
        1.8469 0.441 12.692
        1.8788 0.456 12.915
        1.9011 0.467 13.072
        1.9375 0.485 13.326
        1.9585 0.495 13.473
        2.0000 0.516 13.763
        2.0195 0.526 13.900
        2.0845 0.560 14.353
        2.1537 0.597 14.836
        2.2277 0.638 15.352
        2.3070 0.684 15.904
        2.3921 0.734 16.496
        2.4838 0.791 17.133
        2.5827 0.854 17.819
        2.6899 0.926 18.562
        2.8064 1.007 19.367
        2.9333 1.099 20.245
        3.0724 1.204 21.204
        3.2252 1.325 22.256
        3.3941 1.465 23.417
        3.5816 1.629 24.703
        3.7911 1.823 26.136
        4.0265 2.052 27.742
        4.2932 2.328 29.555
        4.5977 2.663 31.618
        4.9486 3.076 33.984
        5.3576 3.592 36.725
        5.8403 4.249 39.937
        6.4185 5.102 43.751
        7.1239 6.236 48.347
        8.0033 7.787 53.987
        9.1305 9.984 61.058
        10.627 13.228 70.151
        12.711 18.272 82.212
        15.811 26.644 98.816
        20.912 41.734 122.727
SPECS:
    n_absolute: true
    wavelength_vacuum: true
    film_thickness: 20 nm
    substrate: SiO2

File: matminer/utils/data_files/optical_polyanskiy/database/main/Ag/Rakic-LD.yml
# this file is part of refractiveindex.info database
# refractiveindex.info database is in the public domain
# copyright and related rights waived via CC0 1.0

REFERENCES: "A. D. Rakić, A. B. Djurišic, J. M. Elazar, and M. L. Majewski. Optical properties of metallic films for vertical-cavity optoelectronic devices, <a href=\"https://doi.org/10.1364/AO.37.005271\"><i>Appl. Opt.</i> <b>37</b>, 5271-5283 (1998)</a><br>[<a href=\"https://github.com/polyanskiy/refractiveindex.info-scripts/blob/master/scripts/Rakic%201998%20-%20Ag%20(LD%20model).py\">Calculation script (Python)</a>]"
COMMENTS: "Fit of experimental data from several sources to Lorentz-Drude (LD) model"
DATA:
  - type: tabulated nk
    data: |
        2.4797e-01 4.4265e-01 1.1737e+00
        2.5289e-01 5.0049e-01 1.3472e+00
        2.5791e-01 6.0304e-01 1.5244e+00
        2.6303e-01 7.7353e-01 1.6937e+00
        2.6825e-01 1.0401e+00 1.8121e+00
        2.7358e-01 1.3888e+00 1.7832e+00
        2.7901e-01 1.6774e+00 1.5367e+00
        2.8455e-01 1.7549e+00 1.1931e+00
        2.9020e-01 1.6619e+00 9.1430e-01
        2.9596e-01 1.4987e+00 7.3450e-01
        3.0184e-01 1.3162e+00 6.3073e-01
        3.0783e-01 1.1300e+00 5.8101e-01
        3.1394e-01 9.4332e-01 5.7506e-01
        3.2017e-01 7.5910e-01 6.1282e-01
        3.2653e-01 5.9002e-01 6.9733e-01
        3.3301e-01 4.5613e-01 8.1835e-01
        3.3962e-01 3.6329e-01 9.5187e-01
        3.4637e-01 3.0133e-01 1.0817e+00
        3.5324e-01 2.5903e-01 1.2030e+00
        3.6025e-01 2.2908e-01 1.3159e+00
        3.6741e-01 2.0714e-01 1.4217e+00
        3.7470e-01 1.9062e-01 1.5219e+00
        3.8214e-01 1.7791e-01 1.6176e+00
        3.8973e-01 1.6796e-01 1.7097e+00
        3.9746e-01 1.6007e-01 1.7990e+00
        4.0535e-01 1.5377e-01 1.8860e+00
        4.1340e-01 1.4871e-01 1.9714e+00
        4.2161e-01 1.4463e-01 2.0554e+00
        4.2998e-01 1.4136e-01 2.1384e+00
        4.3852e-01 1.3874e-01 2.2207e+00
        4.4722e-01 1.3667e-01 2.3025e+00
        4.5610e-01 1.3507e-01 2.3840e+00
        4.6515e-01 1.3386e-01 2.4654e+00
        4.7439e-01 1.3300e-01 2.5469e+00
        4.8381e-01 1.3244e-01 2.6285e+00
        4.9341e-01 1.3214e-01 2.7104e+00
        5.0321e-01 1.3208e-01 2.7927e+00
        5.1320e-01 1.3224e-01 2.8754e+00
        5.2339e-01 1.3259e-01 2.9588e+00
        5.3378e-01 1.3311e-01 3.0428e+00
        5.4437e-01 1.3381e-01 3.1276e+00
        5.5518e-01 1.3465e-01 3.2132e+00
        5.6620e-01 1.3565e-01 3.2996e+00
        5.7744e-01 1.3678e-01 3.3871e+00
        5.8891e-01 1.3804e-01 3.4755e+00
        6.0060e-01 1.3943e-01 3.5650e+00
        6.1252e-01 1.4094e-01 3.6556e+00
        6.2468e-01 1.4257e-01 3.7474e+00
        6.3709e-01 1.4432e-01 3.8404e+00
        6.4973e-01 1.4619e-01 3.9347e+00
        6.6263e-01 1.4817e-01 4.0303e+00
        6.7579e-01 1.5027e-01 4.1273e+00
        6.8920e-01 1.5249e-01 4.2258e+00
        7.0289e-01 1.5482e-01 4.3257e+00
        7.1684e-01 1.5727e-01 4.4272e+00
        7.3107e-01 1.5984e-01 4.5303e+00
        7.4559e-01 1.6253e-01 4.6349e+00
        7.6039e-01 1.6535e-01 4.7413e+00
        7.7549e-01 1.6829e-01 4.8494e+00
        7.9088e-01 1.7136e-01 4.9593e+00
        8.0658e-01 1.7457e-01 5.0710e+00
        8.2260e-01 1.7791e-01 5.1845e+00
        8.3893e-01 1.8140e-01 5.3000e+00
        8.5558e-01 1.8503e-01 5.4175e+00
        8.7257e-01 1.8881e-01 5.5369e+00
        8.8989e-01 1.9274e-01 5.6585e+00
        9.0756e-01 1.9684e-01 5.7821e+00
        9.2557e-01 2.0110e-01 5.9080e+00
        9.4395e-01 2.0554e-01 6.0360e+00
        9.6269e-01 2.1015e-01 6.1664e+00
        9.8180e-01 2.1495e-01 6.2990e+00
        1.0013e+00 2.1994e-01 6.4341e+00
        1.0212e+00 2.2512e-01 6.5716e+00
        1.0414e+00 2.3052e-01 6.7115e+00
        1.0621e+00 2.3613e-01 6.8541e+00
        1.0832e+00 2.4196e-01 6.9992e+00
        1.1047e+00 2.4802e-01 7.1470e+00
        1.1266e+00 2.5432e-01 7.2975e+00
        1.1490e+00 2.6087e-01 7.4507e+00
        1.1718e+00 2.6769e-01 7.6069e+00
        1.1951e+00 2.7477e-01 7.7659e+00
        1.2188e+00 2.8213e-01 7.9279e+00
        1.2430e+00 2.8978e-01 8.0929e+00
        1.2677e+00 2.9774e-01 8.2609e+00
        1.2929e+00 3.0601e-01 8.4322e+00
        1.3185e+00 3.1460e-01 8.6066e+00
        1.3447e+00 3.2354e-01 8.7844e+00
        1.3714e+00 3.3283e-01 8.9655e+00
        1.3986e+00 3.4249e-01 9.1500e+00
        1.4264e+00 3.5254e-01 9.3380e+00
        1.4547e+00 3.6298e-01 9.5296e+00
        1.4836e+00 3.7383e-01 9.7248e+00
        1.5130e+00 3.8512e-01 9.9237e+00
        1.5431e+00 3.9685e-01 1.0126e+01
        1.5737e+00 4.0905e-01 1.0333e+01
        1.6050e+00 4.2174e-01 1.0543e+01
        1.6368e+00 4.3492e-01 1.0758e+01
        1.6693e+00 4.4863e-01 1.0977e+01
        1.7025e+00 4.6289e-01 1.1199e+01
        1.7363e+00 4.7771e-01 1.1427e+01
        1.7707e+00 4.9312e-01 1.1658e+01
        1.8059e+00 5.0914e-01 1.1894e+01
        1.8417e+00 5.2580e-01 1.2134e+01
        1.8783e+00 5.4312e-01 1.2379e+01
        1.9156e+00 5.6113e-01 1.2629e+01
        1.9536e+00 5.7985e-01 1.2884e+01
        1.9924e+00 5.9932e-01 1.3143e+01
        2.0319e+00 6.1956e-01 1.3407e+01
        2.0723e+00 6.4061e-01 1.3677e+01
        2.1134e+00 6.6249e-01 1.3952e+01
        2.1554e+00 6.8524e-01 1.4231e+01
        2.1982e+00 7.0890e-01 1.4517e+01
        2.2418e+00 7.3350e-01 1.4808e+01
        2.2863e+00 7.5907e-01 1.5104e+01
        2.3317e+00 7.8565e-01 1.5406e+01
        2.3780e+00 8.1330e-01 1.5714e+01
        2.4252e+00 8.4204e-01 1.6028e+01
        2.4734e+00 8.7192e-01 1.6348e+01
        2.5225e+00 9.0298e-01 1.6674e+01
        2.5725e+00 9.3528e-01 1.7006e+01
        2.6236e+00 9.6885e-01 1.7345e+01
        2.6757e+00 1.0038e+00 1.7690e+01
        2.7288e+00 1.0401e+00 1.8042e+01
        2.7830e+00 1.0778e+00 1.8401e+01
        2.8383e+00 1.1170e+00 1.8766e+01
        2.8946e+00 1.1578e+00 1.9139e+01
        2.9521e+00 1.2002e+00 1.9518e+01
        3.0107e+00 1.2442e+00 1.9905e+01
        3.0704e+00 1.2900e+00 2.0299e+01
        3.1314e+00 1.3376e+00 2.0701e+01
        3.1936e+00 1.3871e+00 2.1111e+01
        3.2570e+00 1.4385e+00 2.1528e+01
        3.3216e+00 1.4920e+00 2.1953e+01
        3.3876e+00 1.5476e+00 2.2386e+01
        3.4548e+00 1.6053e+00 2.2828e+01
        3.5234e+00 1.6654e+00 2.3278e+01
        3.5934e+00 1.7277e+00 2.3736e+01
        3.6647e+00 1.7926e+00 2.4203e+01
        3.7375e+00 1.8600e+00 2.4679e+01
        3.8117e+00 1.9300e+00 2.5164e+01
        3.8873e+00 2.0027e+00 2.5658e+01
        3.9645e+00 2.0783e+00 2.6162e+01
        4.0432e+00 2.1569e+00 2.6674e+01
        4.1235e+00 2.2385e+00 2.7197e+01
        4.2053e+00 2.3233e+00 2.7729e+01
        4.2888e+00 2.4114e+00 2.8271e+01
        4.3740e+00 2.5029e+00 2.8823e+01
        4.4608e+00 2.5980e+00 2.9385e+01
        4.5494e+00 2.6968e+00 2.9958e+01
        4.6397e+00 2.7993e+00 3.0542e+01
        4.7318e+00 2.9059e+00 3.1136e+01
        4.8257e+00 3.0165e+00 3.1741e+01
        4.9216e+00 3.1315e+00 3.2357e+01
        5.0193e+00 3.2508e+00 3.2984e+01
        5.1189e+00 3.3747e+00 3.3623e+01
        5.2205e+00 3.5034e+00 3.4273e+01
        5.3242e+00 3.6370e+00 3.4935e+01
        5.4299e+00 3.7757e+00 3.5609e+01
        5.5377e+00 3.9197e+00 3.6295e+01
        5.6476e+00 4.0692e+00 3.6994e+01
        5.7597e+00 4.2243e+00 3.7705e+01
        5.8741e+00 4.3853e+00 3.8428e+01
        5.9907e+00 4.5523e+00 3.9164e+01
        6.1096e+00 4.7257e+00 3.9914e+01
        6.2309e+00 4.9056e+00 4.0676e+01
        6.3546e+00 5.0922e+00 4.1451e+01
        6.4808e+00 5.2858e+00 4.2240e+01
        6.6094e+00 5.4865e+00 4.3043e+01
        6.7407e+00 5.6948e+00 4.3859e+01
        6.8745e+00 5.9107e+00 4.4689e+01
        7.0110e+00 6.1346e+00 4.5533e+01
        7.1502e+00 6.3667e+00 4.6392e+01
        7.2921e+00 6.6074e+00 4.7265e+01
        7.4369e+00 6.8568e+00 4.8152e+01
        7.5845e+00 7.1152e+00 4.9054e+01
        7.7351e+00 7.3831e+00 4.9970e+01
        7.8887e+00 7.6606e+00 5.0902e+01
        8.0453e+00 7.9480e+00 5.1849e+01
        8.2050e+00 8.2457e+00 5.2810e+01
        8.3679e+00 8.5541e+00 5.3787e+01
        8.5340e+00 8.8733e+00 5.4779e+01
        8.7034e+00 9.2038e+00 5.5787e+01
        8.8762e+00 9.5459e+00 5.6810e+01
        9.0524e+00 9.8999e+00 5.7849e+01
        9.2322e+00 1.0266e+01 5.8903e+01
        9.4154e+00 1.0645e+01 5.9974e+01
        9.6024e+00 1.1037e+01 6.1060e+01
        9.7930e+00 1.1442e+01 6.2162e+01
        9.9874e+00 1.1861e+01 6.3280e+01
        1.0186e+01 1.2294e+01 6.4413e+01
        1.0388e+01 1.2742e+01 6.5563e+01
        1.0594e+01 1.3204e+01 6.6729e+01
        1.0804e+01 1.3682e+01 6.7910e+01
        1.1019e+01 1.4175e+01 6.9108e+01
        1.1238e+01 1.4685e+01 7.0321e+01
        1.1461e+01 1.5210e+01 7.1551e+01
        1.1688e+01 1.5753e+01 7.2796e+01
        1.1920e+01 1.6313e+01 7.4057e+01
        1.2157e+01 1.6890e+01 7.5334e+01
        1.2398e+01 1.7485e+01 7.6626e+01
SPECS:
    n_absolute: true
    wavelength_vacuum: true

File: matminer/utils/data_files/optical_polyanskiy/database/main/Ag/Yang.yml
# this file is part of refractiveindex.info database
# refractiveindex.info database is in the public domain
# copyright and related rights waived via CC0 1.0

REFERENCES: "H. U. Yang, J. D'Archangel, M. L. Sundheimer, E. Tucker, G. D. Boreman, M. B. Raschke. Optical dielectric function of silver, <a href=\"https://doi.org/10.1103/PhysRevB.91.235137\"><i>Phys. Rev. B</i> <b>91</b>, 235137 (2015)</a> (see Supplemental Material for numerical data; data taken from 'Ag_C_corrected.csv')"
COMMENTS: "Template-stripped silver"
DATA:
  - type: tabulated nk
    data: |
        2.700E-01 1.364E+00 1.318E+00
        2.800E-01 1.477E+00 1.240E+00
        2.900E-01 1.531E+00 1.168E+00
        3.000E-01 1.609E+00 9.126E-01
        3.100E-01 1.373E+00 5.192E-01
        3.200E-01 8.191E-01 3.334E-01
        3.300E-01 2.207E-01 6.779E-01
        3.400E-01 1.109E-01 1.084E+00
        3.500E-01 8.443E-02 1.341E+00
        3.600E-01 7.339E-02 1.536E+00
        3.699E-01 6.727E-02 1.699E+00
        3.799E-01 6.325E-02 1.841E+00
        3.899E-01 6.035E-02 1.971E+00
        3.999E-01 5.817E-02 2.090E+00
        4.099E-01 5.647E-02 2.203E+00
        4.199E-01 5.515E-02 2.310E+00
        4.299E-01 5.411E-02 2.413E+00
        4.399E-01 5.332E-02 2.513E+00
        4.499E-01 5.271E-02 2.609E+00
        4.599E-01 5.227E-02 2.703E+00
        4.699E-01 5.198E-02 2.795E+00
        4.799E-01 5.181E-02 2.886E+00
        4.899E-01 5.175E-02 2.974E+00
        4.999E-01 5.180E-02 3.062E+00
        5.099E-01 5.193E-02 3.148E+00
        5.199E-01 5.215E-02 3.233E+00
        5.299E-01 5.245E-02 3.318E+00
        5.399E-01 5.282E-02 3.401E+00
        5.499E-01 5.326E-02 3.484E+00
        5.599E-01 5.376E-02 3.566E+00
        5.699E-01 5.431E-02 3.648E+00
        5.799E-01 5.493E-02 3.728E+00
        5.899E-01 5.560E-02 3.809E+00
        5.999E-01 5.632E-02 3.889E+00
        6.099E-01 5.709E-02 3.968E+00
        6.199E-01 5.790E-02 4.048E+00
        6.299E-01 5.876E-02 4.126E+00
        6.399E-01 5.966E-02 4.205E+00
        6.499E-01 6.061E-02 4.283E+00
        6.599E-01 6.159E-02 4.361E+00
        6.699E-01 6.262E-02 4.438E+00
        6.799E-01 6.368E-02 4.516E+00
        6.899E-01 6.478E-02 4.593E+00
        6.999E-01 6.591E-02 4.669E+00
        7.099E-01 6.708E-02 4.746E+00
        7.199E-01 6.829E-02 4.823E+00
        7.299E-01 6.953E-02 4.899E+00
        7.399E-01 7.080E-02 4.975E+00
        7.499E-01 7.210E-02 5.051E+00
        7.599E-01 7.344E-02 5.126E+00
        7.699E-01 7.480E-02 5.202E+00
        7.799E-01 7.620E-02 5.278E+00
        7.899E-01 7.762E-02 5.353E+00
        7.999E-01 7.908E-02 5.428E+00
        8.099E-01 8.057E-02 5.503E+00
        8.199E-01 8.208E-02 5.578E+00
        8.299E-01 8.362E-02 5.653E+00
        8.399E-01 8.519E-02 5.728E+00
        8.499E-01 8.679E-02 5.802E+00
        8.599E-01 8.841E-02 5.877E+00
        8.699E-01 9.007E-02 5.951E+00
        8.799E-01 9.174E-02 6.026E+00
        8.899E-01 9.345E-02 6.100E+00
        8.999E-01 9.518E-02 6.174E+00
        9.099E-01 9.694E-02 6.248E+00
        9.199E-01 9.872E-02 6.322E+00
        9.299E-01 1.005E-01 6.396E+00
        9.399E-01 1.024E-01 6.470E+00
        9.499E-01 1.042E-01 6.544E+00
        9.599E-01 1.061E-01 6.618E+00
        9.698E-01 1.080E-01 6.691E+00
        9.799E-01 1.100E-01 6.765E+00
        9.899E-01 1.119E-01 6.838E+00
        9.999E-01 1.139E-01 6.912E+00
        1.010E+00 1.159E-01 6.985E+00
        1.020E+00 1.179E-01 7.059E+00
        1.030E+00 1.200E-01 7.132E+00
        1.040E+00 1.221E-01 7.206E+00
        1.050E+00 1.242E-01 7.279E+00
        1.060E+00 1.263E-01 7.352E+00
        1.070E+00 1.285E-01 7.425E+00
        1.080E+00 1.306E-01 7.498E+00
        1.090E+00 1.328E-01 7.571E+00
        1.100E+00 1.351E-01 7.645E+00
        1.110E+00 1.373E-01 7.718E+00
        1.120E+00 1.396E-01 7.791E+00
        1.130E+00 1.419E-01 7.863E+00
        1.140E+00 1.442E-01 7.936E+00
        1.150E+00 1.465E-01 8.009E+00
        1.160E+00 1.489E-01 8.082E+00
        1.170E+00 1.513E-01 8.155E+00
        1.180E+00 1.537E-01 8.228E+00
        1.190E+00 1.561E-01 8.300E+00
        1.200E+00 1.585E-01 8.373E+00
        1.210E+00 1.610E-01 8.446E+00
        1.220E+00 1.635E-01 8.518E+00
        1.230E+00 1.660E-01 8.591E+00
        1.240E+00 1.686E-01 8.664E+00
        1.250E+00 1.711E-01 8.736E+00
        1.260E+00 1.737E-01 8.809E+00
        1.268E+00 1.759E-01 8.869E+00
        1.270E+00 1.763E-01 8.881E+00
        1.278E+00 1.785E-01 8.942E+00
        1.280E+00 1.790E-01 8.954E+00
        1.288E+00 1.812E-01 9.015E+00
        1.290E+00 1.816E-01 9.026E+00
        1.299E+00 1.840E-01 9.090E+00
        1.300E+00 1.843E-01 9.099E+00
        1.309E+00 1.868E-01 9.166E+00
        1.310E+00 1.870E-01 9.171E+00
        1.320E+00 1.897E-01 9.243E+00
        1.320E+00 1.897E-01 9.243E+00
        1.328E+00 1.919E-01 9.302E+00
        1.330E+00 1.924E-01 9.316E+00
        1.339E+00 1.949E-01 9.381E+00
        1.340E+00 1.952E-01 9.388E+00
        1.347E+00 1.973E-01 9.442E+00
        1.350E+00 1.980E-01 9.460E+00
        1.359E+00 2.004E-01 9.524E+00
        1.367E+00 2.029E-01 9.586E+00
        1.379E+00 2.062E-01 9.670E+00
        1.388E+00 2.087E-01 9.734E+00
        1.400E+00 2.122E-01 9.820E+00
        1.409E+00 2.148E-01 9.886E+00
        1.418E+00 2.176E-01 9.953E+00
        1.427E+00 2.203E-01 1.002E+01
        1.430E+00 2.210E-01 1.004E+01
        1.437E+00 2.231E-01 1.009E+01
        1.440E+00 2.240E-01 1.011E+01
        1.450E+00 2.270E-01 1.018E+01
        1.450E+00 2.270E-01 1.018E+01
        1.460E+00 2.300E-01 1.025E+01
        1.460E+00 2.301E-01 1.026E+01
        1.469E+00 2.330E-01 1.032E+01
        1.470E+00 2.331E-01 1.033E+01
        1.480E+00 2.361E-01 1.040E+01
        1.480E+00 2.362E-01 1.040E+01
        1.490E+00 2.392E-01 1.047E+01
        1.490E+00 2.393E-01 1.047E+01
        1.497E+00 2.414E-01 1.052E+01
        1.500E+00 2.424E-01 1.054E+01
        1.507E+00 2.446E-01 1.060E+01
        1.510E+00 2.455E-01 1.062E+01
        1.518E+00 2.480E-01 1.067E+01
        1.520E+00 2.487E-01 1.069E+01
        1.528E+00 2.514E-01 1.075E+01
        1.530E+00 2.518E-01 1.076E+01
        1.539E+00 2.549E-01 1.083E+01
        1.540E+00 2.550E-01 1.083E+01
        1.547E+00 2.572E-01 1.088E+01
        1.550E+00 2.582E-01 1.090E+01
        1.558E+00 2.608E-01 1.096E+01
        1.560E+00 2.615E-01 1.098E+01
        1.569E+00 2.645E-01 1.104E+01
        1.570E+00 2.647E-01 1.105E+01
        1.577E+00 2.670E-01 1.110E+01
        1.580E+00 2.680E-01 1.112E+01
        1.588E+00 2.708E-01 1.118E+01
        1.590E+00 2.713E-01 1.119E+01
        1.596E+00 2.734E-01 1.124E+01
        1.600E+00 2.747E-01 1.126E+01
        1.608E+00 2.774E-01 1.132E+01
        1.610E+00 2.780E-01 1.134E+01
        1.616E+00 2.801E-01 1.138E+01
        1.620E+00 2.814E-01 1.141E+01
        1.628E+00 2.842E-01 1.147E+01
        1.630E+00 2.848E-01 1.148E+01
        1.636E+00 2.870E-01 1.153E+01
        1.640E+00 2.882E-01 1.155E+01
        1.649E+00 2.913E-01 1.162E+01
        1.650E+00 2.916E-01 1.162E+01
        1.657E+00 2.942E-01 1.168E+01
        1.660E+00 2.951E-01 1.169E+01
        1.666E+00 2.972E-01 1.174E+01
        1.670E+00 2.985E-01 1.177E+01
        1.679E+00 3.017E-01 1.183E+01
        1.680E+00 3.020E-01 1.184E+01
        1.688E+00 3.048E-01 1.189E+01
        1.690E+00 3.056E-01 1.191E+01
        1.696E+00 3.079E-01 1.196E+01
        1.700E+00 3.091E-01 1.198E+01
        1.705E+00 3.111E-01 1.202E+01
        1.710E+00 3.127E-01 1.205E+01
        1.719E+00 3.159E-01 1.212E+01
        1.720E+00 3.162E-01 1.213E+01
        1.728E+00 3.192E-01 1.218E+01
        1.730E+00 3.198E-01 1.220E+01
        1.737E+00 3.226E-01 1.225E+01
        1.740E+00 3.235E-01 1.227E+01
        1.747E+00 3.260E-01 1.232E+01
        1.750E+00 3.271E-01 1.234E+01
        1.756E+00 3.295E-01 1.239E+01
        1.760E+00 3.308E-01 1.241E+01
        1.766E+00 3.330E-01 1.246E+01
        1.770E+00 3.345E-01 1.248E+01
        1.775E+00 3.366E-01 1.252E+01
        1.780E+00 3.382E-01 1.256E+01
        1.785E+00 3.402E-01 1.259E+01
        1.790E+00 3.419E-01 1.263E+01
        1.795E+00 3.439E-01 1.267E+01
        1.800E+00 3.457E-01 1.270E+01
        1.805E+00 3.477E-01 1.274E+01
        1.810E+00 3.494E-01 1.277E+01
        1.815E+00 3.515E-01 1.281E+01
        1.820E+00 3.532E-01 1.284E+01
        1.825E+00 3.554E-01 1.288E+01
        1.830E+00 3.570E-01 1.291E+01
        1.836E+00 3.593E-01 1.296E+01
        1.840E+00 3.609E-01 1.299E+01
        1.846E+00 3.634E-01 1.303E+01
        1.850E+00 3.647E-01 1.306E+01
        1.857E+00 3.675E-01 1.311E+01
        1.860E+00 3.686E-01 1.313E+01
        1.868E+00 3.716E-01 1.318E+01
        1.870E+00 3.725E-01 1.320E+01
        1.878E+00 3.759E-01 1.326E+01
        1.880E+00 3.764E-01 1.327E+01
        1.889E+00 3.802E-01 1.334E+01
        1.890E+00 3.804E-01 1.334E+01
        1.895E+00 3.824E-01 1.338E+01
        1.900E+00 3.843E-01 1.342E+01
        1.906E+00 3.868E-01 1.346E+01
        1.910E+00 3.883E-01 1.349E+01
        1.917E+00 3.913E-01 1.354E+01
        1.920E+00 3.923E-01 1.356E+01
        1.929E+00 3.959E-01 1.362E+01
        1.930E+00 3.964E-01 1.363E+01
        1.934E+00 3.982E-01 1.366E+01
        1.940E+00 4.004E-01 1.370E+01
        1.946E+00 4.030E-01 1.375E+01
        1.950E+00 4.045E-01 1.377E+01
        1.958E+00 4.078E-01 1.383E+01
        1.960E+00 4.086E-01 1.384E+01
        1.970E+00 4.127E-01 1.392E+01
        1.970E+00 4.127E-01 1.392E+01
        1.976E+00 4.151E-01 1.396E+01
        1.980E+00 4.168E-01 1.399E+01
        1.988E+00 4.202E-01 1.405E+01
        1.990E+00 4.210E-01 1.406E+01
        1.994E+00 4.227E-01 1.409E+01
        2.000E+00 4.251E-01 1.413E+01
        2.006E+00 4.279E-01 1.418E+01
        2.019E+00 4.331E-01 1.427E+01
        2.025E+00 4.358E-01 1.431E+01
        2.038E+00 4.412E-01 1.440E+01
        2.044E+00 4.440E-01 1.445E+01
        2.057E+00 4.495E-01 1.454E+01
        2.064E+00 4.524E-01 1.459E+01
        2.077E+00 4.581E-01 1.468E+01
        2.084E+00 4.610E-01 1.473E+01
        2.097E+00 4.669E-01 1.483E+01
        2.104E+00 4.699E-01 1.488E+01
        2.118E+00 4.760E-01 1.497E+01
        2.125E+00 4.791E-01 1.502E+01
        2.139E+00 4.853E-01 1.512E+01
        2.146E+00 4.885E-01 1.517E+01
        2.153E+00 4.917E-01 1.523E+01
        2.167E+00 4.982E-01 1.533E+01
        2.175E+00 5.015E-01 1.538E+01
        2.189E+00 5.082E-01 1.548E+01
        2.197E+00 5.116E-01 1.554E+01
        2.204E+00 5.151E-01 1.559E+01
        2.219E+00 5.221E-01 1.570E+01
        2.227E+00 5.256E-01 1.575E+01
        2.235E+00 5.292E-01 1.581E+01
        2.242E+00 5.328E-01 1.586E+01
        2.258E+00 5.402E-01 1.597E+01
        2.266E+00 5.439E-01 1.603E+01
        2.274E+00 5.477E-01 1.609E+01
        2.282E+00 5.515E-01 1.614E+01
        2.298E+00 5.593E-01 1.626E+01
        2.306E+00 5.632E-01 1.632E+01
        2.314E+00 5.672E-01 1.638E+01
        2.323E+00 5.712E-01 1.644E+01
        2.339E+00 5.794E-01 1.656E+01
        2.348E+00 5.835E-01 1.662E+01
        2.356E+00 5.877E-01 1.668E+01
        2.365E+00 5.920E-01 1.674E+01
        2.374E+00 5.963E-01 1.680E+01
        2.382E+00 6.006E-01 1.686E+01
        2.391E+00 6.050E-01 1.692E+01
        2.409E+00 6.139E-01 1.705E+01
        2.418E+00 6.185E-01 1.712E+01
        2.427E+00 6.231E-01 1.718E+01
        2.436E+00 6.277E-01 1.724E+01
        2.445E+00 6.324E-01 1.731E+01
        2.455E+00 6.372E-01 1.738E+01
        2.464E+00 6.420E-01 1.744E+01
        2.473E+00 6.468E-01 1.751E+01
        2.483E+00 6.517E-01 1.758E+01
        2.492E+00 6.567E-01 1.765E+01
        2.502E+00 6.617E-01 1.771E+01
        2.512E+00 6.668E-01 1.778E+01
        2.522E+00 6.720E-01 1.785E+01
        2.531E+00 6.772E-01 1.792E+01
        2.541E+00 6.824E-01 1.799E+01
        2.551E+00 6.878E-01 1.806E+01
        2.561E+00 6.931E-01 1.814E+01
        2.572E+00 6.986E-01 1.821E+01
        2.582E+00 7.041E-01 1.828E+01
        2.592E+00 7.097E-01 1.835E+01
        2.603E+00 7.154E-01 1.843E+01
        2.613E+00 7.211E-01 1.850E+01
        2.624E+00 7.269E-01 1.858E+01
        2.634E+00 7.327E-01 1.865E+01
        2.645E+00 7.387E-01 1.873E+01
        2.656E+00 7.447E-01 1.881E+01
        2.667E+00 7.508E-01 1.889E+01
        2.678E+00 7.569E-01 1.896E+01
        2.689E+00 7.631E-01 1.904E+01
        2.700E+00 7.695E-01 1.912E+01
        2.711E+00 7.758E-01 1.920E+01
        2.723E+00 7.823E-01 1.928E+01
        2.734E+00 7.889E-01 1.936E+01
        2.746E+00 7.955E-01 1.945E+01
        2.758E+00 8.022E-01 1.953E+01
        2.769E+00 8.090E-01 1.961E+01
        2.781E+00 8.159E-01 1.970E+01
        2.793E+00 8.229E-01 1.978E+01
        2.805E+00 8.300E-01 1.987E+01
        2.817E+00 8.371E-01 1.996E+01
        2.830E+00 8.444E-01 2.004E+01
        2.842E+00 8.517E-01 2.013E+01
        2.855E+00 8.592E-01 2.022E+01
        2.867E+00 8.667E-01 2.031E+01
        2.880E+00 8.744E-01 2.040E+01
        2.893E+00 8.821E-01 2.049E+01
        2.906E+00 8.900E-01 2.058E+01
        2.919E+00 8.979E-01 2.068E+01
        2.932E+00 9.060E-01 2.077E+01
        2.946E+00 9.142E-01 2.086E+01
        2.959E+00 9.225E-01 2.096E+01
        2.973E+00 9.309E-01 2.106E+01
        2.986E+00 9.394E-01 2.115E+01
        3.000E+00 9.480E-01 2.125E+01
        3.014E+00 9.568E-01 2.135E+01
        3.028E+00 9.657E-01 2.145E+01
        3.042E+00 9.747E-01 2.155E+01
        3.057E+00 9.838E-01 2.165E+01
        3.071E+00 9.931E-01 2.175E+01
        3.086E+00 1.003E+00 2.186E+01
        3.101E+00 1.012E+00 2.196E+01
        3.116E+00 1.022E+00 2.207E+01
        3.131E+00 1.031E+00 2.217E+01
        3.146E+00 1.041E+00 2.228E+01
        3.161E+00 1.052E+00 2.239E+01
        3.177E+00 1.062E+00 2.250E+01
        3.192E+00 1.072E+00 2.261E+01
        3.208E+00 1.083E+00 2.272E+01
        3.224E+00 1.093E+00 2.284E+01
        3.240E+00 1.104E+00 2.295E+01
        3.256E+00 1.115E+00 2.307E+01
        3.273E+00 1.126E+00 2.318E+01
        3.289E+00 1.138E+00 2.330E+01
        3.306E+00 1.149E+00 2.342E+01
        3.323E+00 1.161E+00 2.354E+01
        3.340E+00 1.173E+00 2.366E+01
        3.358E+00 1.185E+00 2.378E+01
        3.375E+00 1.197E+00 2.390E+01
        3.393E+00 1.210E+00 2.403E+01
        3.411E+00 1.222E+00 2.416E+01
        3.429E+00 1.235E+00 2.428E+01
        3.447E+00 1.248E+00 2.441E+01
        3.465E+00 1.262E+00 2.454E+01
        3.484E+00 1.275E+00 2.467E+01
        3.503E+00 1.289E+00 2.481E+01
        3.522E+00 1.303E+00 2.494E+01
        3.541E+00 1.317E+00 2.508E+01
        3.561E+00 1.331E+00 2.521E+01
        3.580E+00 1.346E+00 2.535E+01
        3.600E+00 1.361E+00 2.549E+01
        3.620E+00 1.376E+00 2.563E+01
        3.641E+00 1.391E+00 2.578E+01
        3.661E+00 1.407E+00 2.592E+01
        3.682E+00 1.422E+00 2.607E+01
        3.703E+00 1.439E+00 2.622E+01
        3.724E+00 1.455E+00 2.637E+01
        3.746E+00 1.472E+00 2.652E+01
        3.768E+00 1.489E+00 2.667E+01
        3.790E+00 1.506E+00 2.683E+01
        3.812E+00 1.524E+00 2.698E+01
        3.834E+00 1.541E+00 2.714E+01
        3.857E+00 1.560E+00 2.730E+01
        3.880E+00 1.578E+00 2.747E+01
        3.904E+00 1.597E+00 2.763E+01
        3.927E+00 1.616E+00 2.780E+01
        3.951E+00 1.636E+00 2.797E+01
        3.976E+00 1.656E+00 2.814E+01
        4.000E+00 1.676E+00 2.831E+01
        4.025E+00 1.697E+00 2.848E+01
        4.050E+00 1.718E+00 2.866E+01
        4.076E+00 1.739E+00 2.884E+01
        4.101E+00 1.761E+00 2.902E+01
        4.128E+00 1.783E+00 2.920E+01
        4.154E+00 1.806E+00 2.939E+01
        4.181E+00 1.829E+00 2.958E+01
        4.208E+00 1.853E+00 2.977E+01
        4.235E+00 1.877E+00 2.996E+01
        4.263E+00 1.901E+00 3.016E+01
        4.292E+00 1.926E+00 3.035E+01
        4.320E+00 1.951E+00 3.056E+01
        4.349E+00 1.977E+00 3.076E+01
        4.379E+00 2.004E+00 3.096E+01
        4.408E+00 2.031E+00 3.117E+01
        4.439E+00 2.059E+00 3.138E+01
        4.469E+00 2.087E+00 3.160E+01
        4.500E+00 2.115E+00 3.182E+01
        4.532E+00 2.145E+00 3.204E+01
        4.564E+00 2.175E+00 3.226E+01
        4.596E+00 2.205E+00 3.249E+01
        4.629E+00 2.236E+00 3.272E+01
        4.662E+00 2.268E+00 3.295E+01
        4.696E+00 2.301E+00 3.318E+01
        4.730E+00 2.334E+00 3.342E+01
        4.765E+00 2.368E+00 3.367E+01
        4.800E+00 2.403E+00 3.391E+01
        4.836E+00 2.438E+00 3.416E+01
        4.872E+00 2.474E+00 3.442E+01
        4.909E+00 2.512E+00 3.467E+01
        4.947E+00 2.550E+00 3.493E+01
        4.985E+00 2.588E+00 3.520E+01
        5.023E+00 2.628E+00 3.547E+01
        5.063E+00 2.669E+00 3.574E+01
        5.103E+00 2.710E+00 3.602E+01
        5.143E+00 2.753E+00 3.630E+01
        5.184E+00 2.796E+00 3.659E+01
        5.226E+00 2.841E+00 3.688E+01
        5.269E+00 2.886E+00 3.717E+01
        5.312E+00 2.933E+00 3.747E+01
        5.356E+00 2.981E+00 3.778E+01
        5.400E+00 3.030E+00 3.809E+01
        5.446E+00 3.080E+00 3.840E+01
        5.492E+00 3.132E+00 3.872E+01
        5.539E+00 3.185E+00 3.905E+01
        5.586E+00 3.239E+00 3.938E+01
        5.635E+00 3.294E+00 3.971E+01
        5.684E+00 3.351E+00 4.005E+01
        5.735E+00 3.410E+00 4.040E+01
        5.786E+00 3.470E+00 4.076E+01
        5.838E+00 3.532E+00 4.112E+01
        5.891E+00 3.595E+00 4.148E+01
        5.945E+00 3.660E+00 4.185E+01
        6.000E+00 3.726E+00 4.223E+01
        6.056E+00 3.795E+00 4.262E+01
        6.114E+00 3.865E+00 4.301E+01
        6.172E+00 3.938E+00 4.341E+01
        6.231E+00 4.012E+00 4.382E+01
        6.292E+00 4.089E+00 4.424E+01
        6.353E+00 4.168E+00 4.466E+01
        6.416E+00 4.249E+00 4.509E+01
        6.480E+00 4.332E+00 4.553E+01
        6.546E+00 4.418E+00 4.598E+01
        6.612E+00 4.507E+00 4.644E+01
        6.681E+00 4.598E+00 4.690E+01
        6.750E+00 4.692E+00 4.738E+01
        6.821E+00 4.788E+00 4.786E+01
        6.894E+00 4.888E+00 4.836E+01
        6.968E+00 4.991E+00 4.886E+01
        7.044E+00 5.097E+00 4.938E+01
        7.121E+00 5.207E+00 4.990E+01
        7.200E+00 5.320E+00 5.044E+01
        7.281E+00 5.437E+00 5.099E+01
        7.364E+00 5.557E+00 5.155E+01
        7.449E+00 5.682E+00 5.212E+01
        7.535E+00 5.811E+00 5.271E+01
        7.624E+00 5.944E+00 5.331E+01
        7.715E+00 6.082E+00 5.392E+01
        7.808E+00 6.225E+00 5.454E+01
        7.903E+00 6.373E+00 5.518E+01
        8.001E+00 6.526E+00 5.584E+01
        8.100E+00 6.684E+00 5.651E+01
        8.203E+00 6.848E+00 5.720E+01
        8.308E+00 7.019E+00 5.790E+01
        8.416E+00 7.195E+00 5.862E+01
        8.527E+00 7.379E+00 5.936E+01
        8.641E+00 7.569E+00 6.011E+01
        8.757E+00 7.767E+00 6.089E+01
        8.877E+00 7.972E+00 6.168E+01
        9.001E+00 8.186E+00 6.250E+01
        9.127E+00 8.408E+00 6.333E+01
        9.257E+00 8.639E+00 6.419E+01
        9.392E+00 8.880E+00 6.507E+01
        9.530E+00 9.131E+00 6.598E+01
        9.672E+00 9.393E+00 6.691E+01
        9.819E+00 9.665E+00 6.787E+01
        9.970E+00 9.950E+00 6.885E+01
        1.013E+01 1.025E+01 6.986E+01
        1.029E+01 1.056E+01 7.090E+01
        1.045E+01 1.088E+01 7.197E+01
        1.062E+01 1.122E+01 7.307E+01
        1.080E+01 1.158E+01 7.421E+01
        1.098E+01 1.195E+01 7.538E+01
        1.117E+01 1.234E+01 7.658E+01
        1.137E+01 1.275E+01 7.783E+01
        1.157E+01 1.318E+01 7.911E+01
        1.178E+01 1.363E+01 8.043E+01
        1.200E+01 1.410E+01 8.180E+01
        1.223E+01 1.460E+01 8.321E+01
        1.246E+01 1.512E+01 8.467E+01
        1.271E+01 1.567E+01 8.618E+01
        1.296E+01 1.625E+01 8.774E+01
        1.323E+01 1.687E+01 8.936E+01
        1.350E+01 1.752E+01 9.103E+01
        1.379E+01 1.820E+01 9.277E+01
        1.409E+01 1.893E+01 9.457E+01
        1.440E+01 1.970E+01 9.643E+01
        1.473E+01 2.051E+01 9.837E+01
        1.507E+01 2.137E+01 1.004E+02
        1.543E+01 2.229E+01 1.025E+02
        1.581E+01 2.327E+01 1.046E+02
        1.620E+01 2.431E+01 1.069E+02
        1.662E+01 2.541E+01 1.093E+02
        1.705E+01 2.659E+01 1.117E+02
        1.751E+01 2.785E+01 1.143E+02
        1.800E+01 2.920E+01 1.169E+02
        1.852E+01 3.065E+01 1.197E+02
        1.906E+01 3.220E+01 1.226E+02
        1.964E+01 3.386E+01 1.256E+02
        2.025E+01 3.565E+01 1.288E+02
        2.090E+01 3.757E+01 1.321E+02
        2.160E+01 3.965E+01 1.356E+02
        2.235E+01 4.189E+01 1.393E+02
        2.314E+01 4.431E+01 1.431E+02
        2.400E+01 4.694E+01 1.471E+02
        2.492E+01 4.979E+01 1.514E+02
SPECS:
    n_absolute: true
    wavelength_vacuum: true
