Repository: hackingmaterials/matminer

This data has been retrieved from https://github.com/polyanskiy/refractiveindex.info-database
on August 27, 2022. The script used to transform the data from the original repository to
an easier-to-use database for matminer can be found in matminer/dev_scripts/dataset_management/handle_refractiveindex.py
This script is ugly because the data format is not homogeneous and many things have been handled by hand.
Do not hesitate to contact Matgenix in case you have troubles to re-create the dataset used by matminer (in case you want to update the database).

File: matminer/utils/data_files/optical_polyanskiy/database/main/CeF3/Rodriguez-de Marcos.yml
# this file is part of refractiveindex.info database
# refractiveindex.info database is in the public domain
# copyright and related rights waived via CC0 1.0

REFERENCES: "L. V. Rodríguez-de Marcos, J. I. Larruquert, J. A. Méndez, J. A. Aznárez. Self-consistent optical constants of MgF<sub>2</sub>, LaF<sub>3</sub>, and CeF<sub>3</sub> films, <a href=\"https://doi.org/10.1364/OME.7.000989\"><i>Opt. Mater. Express</i> <b>7</b>, 989-1006 (2017)</a> (Numerical data kindly provided by Juan Larruquert)"
COMMENTS: "40 nm film prepared by evaporation from tungsten boat at 250 °C"
DATA:
  - type: tabulated nk
    data: |
        2.97987E-02 0.902989 0.174520
        3.00610E-02 0.906619 0.177592
        3.03255E-02 0.910635 0.180007
        3.05924E-02 0.914945 0.181712
        3.08617E-02 0.919462 0.182661
        3.11333E-02 0.924110 0.182814
        3.14073E-02 0.928811 0.182131
        3.16837E-02 0.933490 0.180569
        3.19626E-02 0.938071 0.178083
        3.22439E-02 0.942477 0.174617
        3.25277E-02 0.946624 0.170109
        3.28140E-02 0.950421 0.164475
        3.31028E-02 0.953767 0.157606
        3.33941E-02 0.956539 0.149351
        3.36881E-02 0.958575 0.139488
        3.39846E-02 0.959637 0.127661
        3.42837E-02 0.959297 0.113247
        3.45854E-02 0.956454 0.094924
        3.48898E-02 0.947040 0.069790
        3.51969E-02 0.929027 0.047971
        3.55067E-02 0.906162 0.033801
        3.58192E-02 0.880966 0.023616
        3.61344E-02 0.853729 0.017760
        3.64524E-02 0.825275 0.016773
        3.67733E-02 0.796576 0.020428
        3.70969E-02 0.768364 0.028238
        3.74234E-02 0.741129 0.039684
        3.77528E-02 0.715181 0.054286
        3.80851E-02 0.690709 0.071631
        3.84203E-02 0.667814 0.091375
        3.87584E-02 0.646546 0.113246
        3.90995E-02 0.626917 0.137035
        3.94437E-02 0.608924 0.162590
        3.97908E-02 0.592559 0.189819
        4.01410E-02 0.577814 0.218682
        4.04943E-02 0.564699 0.249193
        4.08507E-02 0.553247 0.281428
        4.12103E-02 0.543534 0.315536
        4.15730E-02 0.535702 0.351759
        4.19389E-02 0.530018 0.390487
        4.23080E-02 0.527047 0.432393
        4.26804E-02 0.528277 0.478629
        4.30560E-02 0.535547 0.527920
        4.34349E-02 0.549760 0.578087
        4.38172E-02 0.571128 0.627629
        4.42029E-02 0.599742 0.675233
        4.45919E-02 0.635637 0.719442
        4.49844E-02 0.678556 0.758255
        4.53803E-02 0.727361 0.789054
        4.57797E-02 0.780005 0.810245
        4.61826E-02 0.834660 0.821924
        4.65891E-02 0.889718 0.823077
        4.69991E-02 0.942735 0.812319
        4.74128E-02 0.989598 0.788364
        4.78301E-02 1.025357 0.754171
        4.82511E-02 1.048071 0.718309
        4.86757E-02 1.059559 0.686328
        4.91041E-02 1.062678 0.660964
        4.95363E-02 1.060362 0.643855
        4.99723E-02 1.055692 0.635941
        5.04121E-02 1.052473 0.637863
        5.08558E-02 1.054390 0.646493
        5.13034E-02 1.062166 0.655513
        5.17549E-02 1.074073 0.662476
        5.22105E-02 1.088472 0.666896
        5.26700E-02 1.103992 0.668386
        5.31335E-02 1.119211 0.667252
        5.36012E-02 1.133685 0.665760
        5.40729E-02 1.147989 0.664509
        5.45489E-02 1.162682 0.663587
        5.50290E-02 1.178305 0.662987
        5.55133E-02 1.195578 0.662652
        5.60019E-02 1.215535 0.662003
        5.64948E-02 1.238362 0.658070
        5.69920E-02 1.262677 0.648788
        5.74936E-02 1.286730 0.633897
        5.79996E-02 1.308931 0.613327
        5.85101E-02 1.327541 0.587301
        5.90250E-02 1.340532 0.556715
        5.95445E-02 1.346662 0.525078
        6.00686E-02 1.346971 0.496523
        6.05973E-02 1.343581 0.471738
        6.11306E-02 1.338064 0.450503
        6.16687E-02 1.331615 0.432522
        6.22114E-02 1.325354 0.417362
        6.27590E-02 1.320570 0.404256
        6.33113E-02 1.317707 0.390039
        6.38685E-02 1.315142 0.371587
        6.44307E-02 1.310446 0.348903
        6.49977E-02 1.301708 0.322782
        6.55698E-02 1.287232 0.294101
        6.61469E-02 1.265068 0.264085
        6.67291E-02 1.232628 0.235221
        6.73164E-02 1.191357 0.218629
        6.79089E-02 1.147219 0.216684
        6.85065E-02 1.105049 0.227413
        6.91095E-02 1.068320 0.249093
        6.97177E-02 1.040516 0.279629
        7.03313E-02 1.024795 0.313967
        7.09504E-02 1.019234 0.340174
        7.15748E-02 1.017922 0.356558
        7.22048E-02 1.016223 0.364054
        7.28403E-02 1.009457 0.363278
        7.34813E-02 0.994626 0.361809
        7.41281E-02 0.975017 0.369140
        7.47805E-02 0.955515 0.382150
        7.54387E-02 0.937056 0.397077
        7.61026E-02 0.919034 0.413325
        7.67724E-02 0.900777 0.430374
        7.74481E-02 0.880868 0.447858
        7.81298E-02 0.858709 0.469340
        7.88174E-02 0.835808 0.497276
        7.95111E-02 0.814129 0.531841
        8.02109E-02 0.795367 0.573111
        8.09169E-02 0.782302 0.622127
        8.16290E-02 0.778093 0.675267
        8.23475E-02 0.779626 0.721661
        8.30722E-02 0.785290 0.772351
        8.38034E-02 0.797412 0.821432
        8.45410E-02 0.813253 0.864980
        8.52850E-02 0.831350 0.908403
        8.60356E-02 0.853571 0.952049
        8.67929E-02 0.881106 0.992858
        8.75568E-02 0.911120 1.024024
        8.83274E-02 0.934610 1.043371
        8.91048E-02 0.956522 1.081614
        8.98890E-02 0.986166 1.116118
        9.06801E-02 1.009125 1.129966
        9.14782E-02 1.028494 1.174331
        9.22834E-02 1.065268 1.229010
        9.30956E-02 1.114571 1.260572
        9.39149E-02 1.159285 1.272072
        9.47415E-02 1.192874 1.282343
        9.55754E-02 1.222200 1.305914
        9.64166E-02 1.255395 1.335823
        9.72651E-02 1.292734 1.364411
        9.81212E-02 1.331957 1.392649
        9.89848E-02 1.373795 1.424598
        9.98560E-02 1.422848 1.461906
        1.00735E-01 1.479272 1.491262
        1.01621E-01 1.528927 1.502639
        1.02516E-01 1.575203 1.545102
        1.03418E-01 1.645442 1.613490
        1.04328E-01 1.742456 1.659039
        1.05247E-01 1.849046 1.679605
        1.06173E-01 1.958815 1.689417
        1.07107E-01 2.073007 1.689594
        1.08050E-01 2.192349 1.680019
        1.09001E-01 2.317764 1.660720
        1.09960E-01 2.451961 1.632960
        1.10928E-01 2.606518 1.601785
        1.11904E-01 2.789071 1.532239
        1.12889E-01 2.979064 1.378711
        1.13883E-01 3.129088 1.121894
        1.14885E-01 3.194197 0.802130
        1.15896E-01 3.160915 0.482310
        1.16916E-01 3.008886 0.170423
        1.17945E-01 2.822260 0.106103
        1.18984E-01 2.685300 0.061367
        1.20031E-01 2.575730 0.046519
        1.21087E-01 2.490180 0.037619
        1.22153E-01 2.420064 0.031343
        1.23228E-01 2.361133 0.027656
        1.24313E-01 2.310391 0.024001
        1.25407E-01 2.265993 0.022453
        1.26510E-01 2.227236 0.021295
        1.27624E-01 2.192861 0.020146
        1.28747E-01 2.161964 0.019140
        1.29880E-01 2.134083 0.018417
        1.31023E-01 2.108705 0.017393
        1.32177E-01 2.084974 0.016006
        1.33340E-01 2.062973 0.016054
        1.34513E-01 2.043002 0.016101
        1.35697E-01 2.024676 0.016147
        1.36892E-01 2.007800 0.016194
        1.38096E-01 1.992301 0.016240
        1.39312E-01 1.977930 0.015775
        1.40538E-01 1.964289 0.014966
        1.41775E-01 1.951228 0.014164
        1.43023E-01 1.938736 0.013441
        1.44281E-01 1.926878 0.012972
        1.45551E-01 1.915678 0.012508
        1.46832E-01 1.905059 0.012047
        1.48125E-01 1.894935 0.011528
        1.49428E-01 1.885207 0.011007
        1.50744E-01 1.875975 0.010782
        1.52070E-01 1.867319 0.010431
        1.53409E-01 1.858978 0.009671
        1.54759E-01 1.850773 0.008929
        1.56121E-01 1.842780 0.008321
        1.57495E-01 1.835022 0.007718
        1.58881E-01 1.827435 0.007120
        1.60280E-01 1.819967 0.006589
        1.61690E-01 1.812646 0.006260
        1.63113E-01 1.805402 0.005933
        1.64549E-01 1.798257 0.006103
        1.65997E-01 1.791446 0.006767
        1.67458E-01 1.785382 0.008077
        1.68932E-01 1.779897 0.008527
        1.70419E-01 1.774608 0.008973
        1.71919E-01 1.769571 0.009172
        1.73432E-01 1.764422 0.008721
        1.74958E-01 1.758692 0.008274
        1.76498E-01 1.753401 0.010098
        1.78052E-01 1.749426 0.011278
        1.79619E-01 1.744999 0.009746
        1.81200E-01 1.739922 0.010385
        1.82794E-01 1.735291 0.011002
        1.84403E-01 1.730863 0.011612
        1.86026E-01 1.726541 0.012217
        1.87663E-01 1.722393 0.013092
        1.89315E-01 1.718551 0.014002
        1.90981E-01 1.715000 0.014745
        1.92662E-01 1.711425 0.014848
        1.94358E-01 1.707605 0.015006
        1.96068E-01 1.703629 0.015236
        1.97794E-01 1.699503 0.015558
        1.99535E-01 1.695206 0.016008
        2.01291E-01 1.690701 0.016634
        2.03063E-01 1.685934 0.017516
        2.04850E-01 1.680840 0.018791
        2.06653E-01 1.675352 0.020695
        2.08472E-01 1.669462 0.023678
        2.10307E-01 1.663402 0.028594
        2.12157E-01 1.658281 0.037061
        2.14025E-01 1.657415 0.050885
        2.15908E-01 1.664827 0.065240
        2.17809E-01 1.675743 0.063646
        2.19726E-01 1.679847 0.051127
        2.21660E-01 1.675761 0.042657
        2.23610E-01 1.668007 0.040420
        2.25579E-01 1.659547 0.043710
        2.27564E-01 1.652901 0.053289
        2.29567E-01 1.652597 0.069716
        2.31587E-01 1.661288 0.083019
        2.33626E-01 1.670681 0.078277
        2.35682E-01 1.671639 0.069237
        2.37756E-01 1.666528 0.068564
        2.39849E-01 1.661613 0.077099
        2.41960E-01 1.662190 0.093663
        2.44089E-01 1.673025 0.113861
        2.46237E-01 1.694492 0.125668
        2.48405E-01 1.718450 0.118135
        2.50591E-01 1.734761 0.096921
        2.52796E-01 1.740733 0.074805
        2.55021E-01 1.739734 0.057542
        2.57266E-01 1.735495 0.045289
        2.59530E-01 1.730171 0.036691
        2.61814E-01 1.724744 0.030607
        2.64119E-01 1.719604 0.026177
        2.66443E-01 1.714867 0.022877
        2.68788E-01 1.710549 0.020365
        2.71154E-01 1.706620 0.018397
        2.73540E-01 1.703036 0.016833
        2.75948E-01 1.699756 0.015559
        2.78377E-01 1.696738 0.014511
        2.80827E-01 1.693951 0.013634
        2.83298E-01 1.691363 0.012888
        2.85792E-01 1.688952 0.012251
        2.88307E-01 1.686695 0.011695
        2.90845E-01 1.684575 0.011209
        2.93404E-01 1.682577 0.010781
        2.95987E-01 1.680689 0.010397
        2.98592E-01 1.678899 0.010053
        3.01220E-01 1.677198 0.009743
        3.03871E-01 1.675577 0.009460
        3.06545E-01 1.674031 0.009202
        3.09243E-01 1.672552 0.008963
        3.11965E-01 1.671136 0.008743
        3.14711E-01 1.669777 0.008539
        3.17481E-01 1.668471 0.008349
        3.20275E-01 1.667215 0.008170
        3.23094E-01 1.666005 0.008003
        3.25937E-01 1.664838 0.007845
        3.28806E-01 1.663711 0.007696
        3.31700E-01 1.662623 0.007555
        3.34619E-01 1.661570 0.007420
        3.37564E-01 1.660551 0.007292
        3.40535E-01 1.659565 0.007170
        3.43533E-01 1.658608 0.007052
        3.46556E-01 1.657681 0.006940
        3.49606E-01 1.656780 0.006832
        3.52683E-01 1.655906 0.006728
        3.55787E-01 1.655057 0.006628
        3.58919E-01 1.654231 0.006532
        3.62078E-01 1.653428 0.006438
        3.65264E-01 1.652647 0.006348
        3.68479E-01 1.651887 0.006260
        3.71722E-01 1.651147 0.006176
        3.74994E-01 1.650426 0.006093
        3.78294E-01 1.649723 0.006013
        3.81624E-01 1.649039 0.005935
        3.84983E-01 1.648371 0.005859
        3.88371E-01 1.647720 0.005785
        3.91789E-01 1.647085 0.005713
        3.95237E-01 1.646465 0.005642
        3.98716E-01 1.645861 0.005573
        4.02225E-01 1.645270 0.005506
        4.05765E-01 1.644694 0.005440
        4.09337E-01 1.644131 0.005376
        4.12939E-01 1.643581 0.005313
        4.16574E-01 1.643043 0.005251
        4.20240E-01 1.642518 0.005191
        4.23939E-01 1.642005 0.005131
        4.27670E-01 1.641503 0.005073
        4.31434E-01 1.641012 0.005016
        4.35231E-01 1.640533 0.004960
        4.39062E-01 1.640064 0.004905
        4.42926E-01 1.639605 0.004851
        4.46824E-01 1.639156 0.004798
        4.50757E-01 1.638717 0.004745
        4.54724E-01 1.638287 0.004694
        4.58726E-01 1.637866 0.004644
        4.62764E-01 1.637455 0.004594
        4.66837E-01 1.637052 0.004545
        4.70946E-01 1.636657 0.004497
        4.75090E-01 1.636271 0.004450
        4.79272E-01 1.635893 0.004403
        4.83490E-01 1.635523 0.004357
        4.87745E-01 1.635160 0.004312
        4.92038E-01 1.634805 0.004267
        4.96369E-01 1.634457 0.004223
        5.00738E-01 1.634116 0.004180
        5.05145E-01 1.633782 0.004137
        5.09591E-01 1.633455 0.004095
        5.14076E-01 1.633135 0.004054
        5.18600E-01 1.632821 0.004013
        5.23165E-01 1.632513 0.003972
        5.27769E-01 1.632212 0.003933
        5.32414E-01 1.631916 0.003893
        5.37100E-01 1.631626 0.003854
        5.41827E-01 1.631343 0.003816
        5.46596E-01 1.631064 0.003778
        5.51407E-01 1.630791 0.003741
        5.56260E-01 1.630524 0.003704
        5.61156E-01 1.630262 0.003668
        5.66095E-01 1.630005 0.003632
        5.71077E-01 1.629753 0.003596
        5.76103E-01 1.629505 0.003561
        5.81174E-01 1.629263 0.003527
        5.86289E-01 1.629025 0.003492
        5.91449E-01 1.628792 0.003459
        5.96654E-01 1.628563 0.003425
        6.01906E-01 1.628339 0.003392
        6.07203E-01 1.628119 0.003360
        6.12547E-01 1.627904 0.003327
        6.17938E-01 1.627692 0.003295
        6.23377E-01 1.627484 0.003264
        6.28864E-01 1.627281 0.003233
        6.34398E-01 1.627081 0.003202
        6.39982E-01 1.626885 0.003172
        6.45615E-01 1.626693 0.003142
        6.51297E-01 1.626504 0.003112
        6.57029E-01 1.626319 0.003082
        6.62812E-01 1.626138 0.003053
        6.68645E-01 1.625959 0.003024
        6.74530E-01 1.625784 0.002996
        6.80467E-01 1.625613 0.002968
        6.86456E-01 1.625445 0.002940
        6.92498E-01 1.625279 0.002912
        6.98593E-01 1.625117 0.002885
        7.04741E-01 1.624958 0.002858
        7.10944E-01 1.624802 0.002832
        7.17201E-01 1.624649 0.002805
        7.23513E-01 1.624499 0.002779
        7.29881E-01 1.624351 0.002753
        7.36305E-01 1.624206 0.002728
        7.42786E-01 1.624064 0.002702
        7.49323E-01 1.623924 0.002677
        7.55918E-01 1.623787 0.002653
        7.62571E-01 1.623653 0.002628
        7.69283E-01 1.623521 0.002604
        7.76053E-01 1.623391 0.002580
        7.82884E-01 1.623264 0.002556
        7.89774E-01 1.623139 0.002533
        7.96725E-01 1.623017 0.002509
        8.03737E-01 1.622896 0.002486
        8.10811E-01 1.622778 0.002464
        8.17947E-01 1.622662 0.002441
        8.25146E-01 1.622548 0.002419
        8.32409E-01 1.622437 0.002397
        8.39735E-01 1.622327 0.002375
        8.47126E-01 1.622219 0.002353
        8.54582E-01 1.622113 0.002332
        8.62103E-01 1.622009 0.002310
        8.69691E-01 1.621907 0.002289
        8.77345E-01 1.621807 0.002268
        8.85067E-01 1.621709 0.002248
        8.92857E-01 1.621612 0.002227
        9.00715E-01 1.621518 0.002207
        9.08642E-01 1.621425 0.002187
        9.16640E-01 1.621333 0.002167
        9.24707E-01 1.621243 0.002148
        9.32846E-01 1.621155 0.002128
        9.41056E-01 1.621069 0.002109
        9.49339E-01 1.620984 0.002090
        9.57694E-01 1.620900 0.002071
        9.66123E-01 1.620818 0.002052
        9.74626E-01 1.620738 0.002034
        9.83204E-01 1.620659 0.002016
        9.91858E-01 1.620581 0.001997
        1.00059E+00 1.620505 0.001980
        1.00939E+00 1.620430 0.001962
        1.01828E+00 1.620357 0.001944
        1.02724E+00 1.620285 0.001927
        1.03628E+00 1.620214 0.001909
        1.04540E+00 1.620144 0.001892
        1.05460E+00 1.620076 0.001875
        1.06388E+00 1.620009 0.001858
        1.07325E+00 1.619943 0.001842
        1.08269E+00 1.619878 0.001825
        1.09222E+00 1.619814 0.001809
        1.10184E+00 1.619752 0.001793
        1.11153E+00 1.619690 0.001777
        1.12132E+00 1.619630 0.001761
        1.13119E+00 1.619571 0.001745
        1.14114E+00 1.619513 0.001729
        1.15118E+00 1.619456 0.001714
        1.16132E+00 1.619400 0.001699
        1.17154E+00 1.619344 0.001683
        1.18185E+00 1.619290 0.001668
        1.19225E+00 1.619237 0.001654
        1.20274E+00 1.619185 0.001639
        1.21333E+00 1.619134 0.001624
        1.22401E+00 1.619083 0.001610
        1.23478E+00 1.619034 0.001596
        1.24565E+00 1.618985 0.001581
        1.25661E+00 1.618938 0.001567
        1.26767E+00 1.618891 0.001553
        1.27883E+00 1.618845 0.001539
        1.29008E+00 1.618799 0.001526
        1.30144E+00 1.618755 0.001512
        1.31289E+00 1.618711 0.001499
        1.32445E+00 1.618668 0.001485
        1.33611E+00 1.618626 0.001472
        1.34786E+00 1.618585 0.001459
        1.35973E+00 1.618544 0.001446
        1.37170E+00 1.618504 0.001433
        1.38377E+00 1.618465 0.001421
        1.39595E+00 1.618427 0.001408
        1.40823E+00 1.618389 0.001396
        1.42063E+00 1.618351 0.001383
        1.43313E+00 1.618315 0.001371
        1.44574E+00 1.618279 0.001359
        1.45847E+00 1.618244 0.001347
        1.47130E+00 1.618209 0.001335
        1.48425E+00 1.618175 0.001323
        1.49732E+00 1.618142 0.001311
        1.51050E+00 1.618109 0.001300
        1.52379E+00 1.618077 0.001288
        1.53720E+00 1.618045 0.001277
        1.55073E+00 1.618014 0.001266
        1.56438E+00 1.617983 0.001255
        1.57815E+00 1.617953 0.001243
        1.59204E+00 1.617924 0.001233
        1.60605E+00 1.617895 0.001222
        1.62018E+00 1.617866 0.001211
        1.63444E+00 1.617838 0.001200
        1.64883E+00 1.617811 0.001190
        1.66334E+00 1.617784 0.001179
        1.67798E+00 1.617757 0.001169
        1.69275E+00 1.617731 0.001158
        1.70765E+00 1.617706 0.001148
        1.72268E+00 1.617680 0.001138
        1.73784E+00 1.617656 0.001128
        1.75313E+00 1.617632 0.001118
        1.76856E+00 1.617608 0.001108
        1.78413E+00 1.617584 0.001098
        1.79983E+00 1.617561 0.001089
        1.81567E+00 1.617539 0.001079
        1.83165E+00 1.617516 0.001070
        1.84777E+00 1.617495 0.001060
        1.86404E+00 1.617473 0.001051
        1.88044E+00 1.617452 0.001042
        1.89699E+00 1.617431 0.001033
        1.91369E+00 1.617411 0.001024
        1.93053E+00 1.617391 0.001015
        1.94752E+00 1.617371 0.001006
        1.96466E+00 1.617352 0.000997
        1.98196E+00 1.617333 0.000988
        1.99940E+00 1.617315 0.000979
        2.01700E+00 1.617296 0.000971
SPECS:
    n_absolute: true
    wavelength_vacuum: true
    deposition_temperature: 250 °C

File: matminer/utils/data_files/optical_polyanskiy/database/main/Cr/Rakic-BB.yml
# this file is part of refractiveindex.info database
# refractiveindex.info database is in the public domain
# copyright and related rights waived via CC0 1.0

REFERENCES: "A. D. Rakić, A. B. Djurišic, J. M. Elazar, and M. L. Majewski. Optical properties of metallic films for vertical-cavity optoelectronic devices, <a href=\"https://doi.org/10.1364/AO.37.005271\"><i>Appl. Opt.</i> <b>37</b>, 5271-5283 (1998)</a><br>[<a href=\"https://github.com/polyanskiy/refractiveindex.info-scripts/blob/master/scripts/Rakic%201998%20-%20Cr%20(BB%20model).py\">Calculation script (Python)</a>]"
COMMENTS: "Fit of experimental data from several sources to Brendel-Bormann (BB) model"
DATA:
  - type: tabulated nk
    data: |
        2.4797e-01 7.3226e-01 2.3139e+00
        2.5494e-01 7.6518e-01 2.3811e+00
        2.6212e-01 7.9993e-01 2.4494e+00
        2.6949e-01 8.3662e-01 2.5186e+00
        2.7707e-01 8.7537e-01 2.5888e+00
        2.8487e-01 9.1629e-01 2.6600e+00
        2.9288e-01 9.5952e-01 2.7320e+00
        3.0112e-01 1.0052e+00 2.8049e+00
        3.0960e-01 1.0534e+00 2.8786e+00
        3.1831e-01 1.1044e+00 2.9529e+00
        3.2726e-01 1.1583e+00 3.0279e+00
        3.3647e-01 1.2152e+00 3.1032e+00
        3.4594e-01 1.2752e+00 3.1788e+00
        3.5567e-01 1.3387e+00 3.2545e+00
        3.6568e-01 1.4055e+00 3.3301e+00
        3.7596e-01 1.4760e+00 3.4052e+00
        3.8654e-01 1.5502e+00 3.4797e+00
        3.9742e-01 1.6283e+00 3.5531e+00
        4.0860e-01 1.7101e+00 3.6251e+00
        4.2009e-01 1.7958e+00 3.6954e+00
        4.3191e-01 1.8853e+00 3.7635e+00
        4.4406e-01 1.9786e+00 3.8289e+00
        4.5656e-01 2.0753e+00 3.8913e+00
        4.6940e-01 2.1754e+00 3.9501e+00
        4.8261e-01 2.2784e+00 4.0048e+00
        4.9619e-01 2.3839e+00 4.0552e+00
        5.1015e-01 2.4916e+00 4.1009e+00
        5.2450e-01 2.6008e+00 4.1414e+00
        5.3926e-01 2.7109e+00 4.1766e+00
        5.5443e-01 2.8213e+00 4.2063e+00
        5.7003e-01 2.9314e+00 4.2305e+00
        5.8606e-01 3.0404e+00 4.2492e+00
        6.0255e-01 3.1476e+00 4.2625e+00
        6.1950e-01 3.2524e+00 4.2706e+00
        6.3693e-01 3.3541e+00 4.2739e+00
        6.5485e-01 3.4522e+00 4.2727e+00
        6.7328e-01 3.5462e+00 4.2674e+00
        6.9222e-01 3.6356e+00 4.2586e+00
        7.1170e-01 3.7199e+00 4.2468e+00
        7.3172e-01 3.7989e+00 4.2326e+00
        7.5231e-01 3.8724e+00 4.2165e+00
        7.7347e-01 3.9401e+00 4.1991e+00
        7.9523e-01 4.0020e+00 4.1810e+00
        8.1761e-01 4.0579e+00 4.1628e+00
        8.4061e-01 4.1079e+00 4.1450e+00
        8.6426e-01 4.1520e+00 4.1281e+00
        8.8857e-01 4.1902e+00 4.1127e+00
        9.1357e-01 4.2228e+00 4.0992e+00
        9.3928e-01 4.2497e+00 4.0880e+00
        9.6570e-01 4.2712e+00 4.0797e+00
        9.9287e-01 4.2874e+00 4.0745e+00
        1.0208e+00 4.2985e+00 4.0728e+00
        1.0495e+00 4.3047e+00 4.0750e+00
        1.0791e+00 4.3061e+00 4.0815e+00
        1.1094e+00 4.3029e+00 4.0925e+00
        1.1406e+00 4.2954e+00 4.1083e+00
        1.1727e+00 4.2838e+00 4.1293e+00
        1.2057e+00 4.2682e+00 4.1557e+00
        1.2396e+00 4.2488e+00 4.1878e+00
        1.2745e+00 4.2259e+00 4.2259e+00
        1.3104e+00 4.1997e+00 4.2702e+00
        1.3472e+00 4.1705e+00 4.3210e+00
        1.3851e+00 4.1384e+00 4.3785e+00
        1.4241e+00 4.1037e+00 4.4430e+00
        1.4642e+00 4.0667e+00 4.5147e+00
        1.5054e+00 4.0277e+00 4.5939e+00
        1.5477e+00 3.9869e+00 4.6807e+00
        1.5913e+00 3.9447e+00 4.7754e+00
        1.6360e+00 3.9014e+00 4.8781e+00
        1.6821e+00 3.8573e+00 4.9890e+00
        1.7294e+00 3.8128e+00 5.1081e+00
        1.7780e+00 3.7682e+00 5.2357e+00
        1.8281e+00 3.7237e+00 5.3717e+00
        1.8795e+00 3.6799e+00 5.5161e+00
        1.9324e+00 3.6369e+00 5.6691e+00
        1.9867e+00 3.5950e+00 5.8307e+00
        2.0426e+00 3.5546e+00 6.0007e+00
        2.1001e+00 3.5159e+00 6.1791e+00
        2.1592e+00 3.4792e+00 6.3659e+00
        2.2199e+00 3.4445e+00 6.5611e+00
        2.2824e+00 3.4122e+00 6.7645e+00
        2.3466e+00 3.3824e+00 6.9761e+00
        2.4126e+00 3.3552e+00 7.1959e+00
        2.4805e+00 3.3307e+00 7.4238e+00
        2.5503e+00 3.3091e+00 7.6597e+00
        2.6221e+00 3.2904e+00 7.9037e+00
        2.6958e+00 3.2747e+00 8.1557e+00
        2.7717e+00 3.2621e+00 8.4158e+00
        2.8497e+00 3.2525e+00 8.6839e+00
        2.9298e+00 3.2461e+00 8.9601e+00
        3.0123e+00 3.2429e+00 9.2444e+00
        3.0970e+00 3.2430e+00 9.5370e+00
        3.1841e+00 3.2463e+00 9.8379e+00
        3.2737e+00 3.2530e+00 1.0147e+01
        3.3658e+00 3.2630e+00 1.0465e+01
        3.4605e+00 3.2765e+00 1.0791e+01
        3.5579e+00 3.2935e+00 1.1127e+01
        3.6580e+00 3.3141e+00 1.1471e+01
        3.7609e+00 3.3383e+00 1.1824e+01
        3.8667e+00 3.3662e+00 1.2187e+01
        3.9755e+00 3.3980e+00 1.2559e+01
        4.0873e+00 3.4337e+00 1.2940e+01
        4.2023e+00 3.4734e+00 1.3332e+01
        4.3206e+00 3.5172e+00 1.3733e+01
        4.4421e+00 3.5654e+00 1.4145e+01
        4.5671e+00 3.6180e+00 1.4567e+01
        4.6956e+00 3.6751e+00 1.5000e+01
        4.8277e+00 3.7371e+00 1.5444e+01
        4.9635e+00 3.8039e+00 1.5899e+01
        5.1032e+00 3.8759e+00 1.6365e+01
        5.2468e+00 3.9532e+00 1.6843e+01
        5.3944e+00 4.0361e+00 1.7333e+01
        5.5461e+00 4.1247e+00 1.7835e+01
        5.7022e+00 4.2194e+00 1.8349e+01
        5.8626e+00 4.3203e+00 1.8876e+01
        6.0275e+00 4.4277e+00 1.9415e+01
        6.1971e+00 4.5420e+00 1.9968e+01
        6.3715e+00 4.6634e+00 2.0534e+01
        6.5507e+00 4.7923e+00 2.1113e+01
        6.7350e+00 4.9289e+00 2.1707e+01
        6.9245e+00 5.0736e+00 2.2314e+01
        7.1193e+00 5.2269e+00 2.2935e+01
        7.3196e+00 5.3889e+00 2.3571e+01
        7.5256e+00 5.5602e+00 2.4221e+01
        7.7373e+00 5.7410e+00 2.4886e+01
        7.9550e+00 5.9320e+00 2.5567e+01
        8.1788e+00 6.1334e+00 2.6262e+01
        8.4089e+00 6.3457e+00 2.6973e+01
        8.6455e+00 6.5694e+00 2.7699e+01
        8.8887e+00 6.8050e+00 2.8440e+01
        9.1388e+00 7.0528e+00 2.9198e+01
        9.3959e+00 7.3135e+00 2.9971e+01
        9.6603e+00 7.5876e+00 3.0761e+01
        9.9321e+00 7.8755e+00 3.1566e+01
        1.0212e+01 8.1777e+00 3.2388e+01
        1.0499e+01 8.4949e+00 3.3225e+01
        1.0794e+01 8.8276e+00 3.4079e+01
        1.1098e+01 9.1762e+00 3.4949e+01
        1.1410e+01 9.5415e+00 3.5835e+01
        1.1731e+01 9.9238e+00 3.6737e+01
        1.2061e+01 1.0324e+01 3.7654e+01
        1.2401e+01 1.0742e+01 3.8588e+01
        1.2749e+01 1.1179e+01 3.9537e+01
        1.3108e+01 1.1636e+01 4.0502e+01
        1.3477e+01 1.2112e+01 4.1482e+01
        1.3856e+01 1.2609e+01 4.2477e+01
        1.4246e+01 1.3127e+01 4.3487e+01
        1.4647e+01 1.3666e+01 4.4512e+01
        1.5059e+01 1.4227e+01 4.5550e+01
        1.5482e+01 1.4811e+01 4.6603e+01
        1.5918e+01 1.5417e+01 4.7669e+01
        1.6366e+01 1.6047e+01 4.8748e+01
        1.6826e+01 1.6701e+01 4.9840e+01
        1.7300e+01 1.7378e+01 5.0944e+01
        1.7786e+01 1.8080e+01 5.2060e+01
        1.8287e+01 1.8807e+01 5.3187e+01
        1.8801e+01 1.9559e+01 5.4325e+01
        1.9330e+01 2.0337e+01 5.5474e+01
        1.9874e+01 2.1139e+01 5.6632e+01
        2.0433e+01 2.1968e+01 5.7800e+01
        2.1008e+01 2.2822e+01 5.8976e+01
        2.1599e+01 2.3702e+01 6.0161e+01
        2.2207e+01 2.4609e+01 6.1354e+01
        2.2832e+01 2.5541e+01 6.2554e+01
        2.3474e+01 2.6499e+01 6.3761e+01
        2.4134e+01 2.7482e+01 6.4974e+01
        2.4813e+01 2.8492e+01 6.6193e+01
        2.5512e+01 2.9527e+01 6.7418e+01
        2.6229e+01 3.0588e+01 6.8647e+01
        2.6967e+01 3.1673e+01 6.9881e+01
        2.7726e+01 3.2784e+01 7.1119e+01
        2.8506e+01 3.3919e+01 7.2362e+01
        2.9308e+01 3.5078e+01 7.3607e+01
        3.0133e+01 3.6262e+01 7.4857e+01
        3.0980e+01 3.7469e+01 7.6109e+01
        3.1852e+01 3.8699e+01 7.7364e+01
        3.2748e+01 3.9952e+01 7.8622e+01
        3.3670e+01 4.1228e+01 7.9883e+01
        3.4617e+01 4.2526e+01 8.1146e+01
        3.5591e+01 4.3845e+01 8.2412e+01
        3.6592e+01 4.5186e+01 8.3681e+01
        3.7622e+01 4.6547e+01 8.4952e+01
        3.8680e+01 4.7929e+01 8.6226e+01
        3.9768e+01 4.9331e+01 8.7503e+01
        4.0887e+01 5.0752e+01 8.8783e+01
        4.2038e+01 5.2193e+01 9.0067e+01
        4.3220e+01 5.3652e+01 9.1354e+01
        4.4436e+01 5.5130e+01 9.2645e+01
        4.5686e+01 5.6626e+01 9.3940e+01
        4.6972e+01 5.8140e+01 9.5240e+01
        4.8293e+01 5.9672e+01 9.6544e+01
        4.9652e+01 6.1221e+01 9.7854e+01
        5.1049e+01 6.2787e+01 9.9170e+01
        5.2485e+01 6.4370e+01 1.0049e+02
        5.3962e+01 6.5970e+01 1.0182e+02
        5.5480e+01 6.7586e+01 1.0316e+02
        5.7041e+01 6.9219e+01 1.0450e+02
        5.8646e+01 7.0868e+01 1.0585e+02
        6.0296e+01 7.2533e+01 1.0721e+02
        6.1992e+01 7.4214e+01 1.0858e+02
SPECS:
    n_absolute: true
    wavelength_vacuum: true
