Repository: hackingmaterials/matminer

This data has been retrieved from https://github.com/polyanskiy/refractiveindex.info-database
on August 27, 2022. The script used to transform the data from the original repository to
an easier-to-use database for matminer can be found in matminer/dev_scripts/dataset_management/handle_refractiveindex.py
This script is ugly because the data format is not homogeneous and many things have been handled by hand.
Do not hesitate to contact Matgenix in case you have troubles to re-create the dataset used by matminer (in case you want to update the database).

File: matminer/utils/data_files/optical_polyanskiy/database/main/Na/Smith.yml
# this file is part of refractiveindex.info database
# refractiveindex.info database is in the public domain
# copyright and related rights waived via CC0 1.0

REFERENCES: "N. V. Smith. Optical constants of sodium and potassium from 0.5 to 4.0 eV by split-beam ellipsometry, <a href=\"https://doi.org/10.1103/PhysRev.183.634\"><i>Phs. Rev.</i> <b>183</b>, 634-644 (1969)</a>"
DATA:
  - type: tabulated nk
    data: |
        0.312539 0.049195 1.006191
        0.334099 0.055220 1.131834
        0.364981 0.061078 1.326171
        0.386967 0.065120 1.474192
        0.404648 0.068960 1.537126
        0.420001 0.067744 1.631131
        0.439972 0.068302 1.756891
        0.469993 0.066149 1.882120
        0.505027 0.062846 2.068562
        0.545945 0.058647 2.233705
        0.599827 0.052637 2.479268
        0.661955 0.048526 2.761404
        0.750056 0.049548 3.219077
        0.859807 0.053026 3.724622
        1.009643 0.064101 4.352483
        1.175206 0.077963 5.111368
        1.344731 0.098586 5.822347
        1.530669 0.122821 6.668215
        1.689158 0.147176 7.419681
        1.839528 0.175119 8.094484
        1.980578 0.206644 8.800154
        2.119388 0.240865 9.451350
        2.237982 0.262406 9.967390
SPECS:
    n_absolute: true
    wavelength_vacuum: true

File: matminer/utils/data_files/optical_polyanskiy/database/main/Na/Yamaguchi.yml
# this file is part of refractiveindex.info database
# refractiveindex.info database is in the public domain
# copyright and related rights waived via CC0 1.0

REFERENCES: "S. Yamaguchi, T. Hanyu. Optical properties of potassium, <a href=\"https://doi.org/10.1143/JPSJ.31.1431\"><i>J. Phys. Soc. Jpn.</i> <b>31</b>, 1431-1441 (1971)</a>"
DATA:
  - type: tabulated nk
    data: |
        0.200 0.864160 0.052652
        0.210 0.845553 0.054402
        0.220 0.811750 0.054204
        0.230 0.784136 0.053562
        0.240 0.740628 0.059409
        0.260 0.661223 0.056713
        0.280 0.565928 0.065379
        0.290 0.506726 0.069071
        0.300 0.428659 0.075818
        0.310 0.335469 0.092408
        0.315 0.280721 0.108649
        0.320 0.217039 0.138224
        0.322 0.191296 0.156825
        0.325 0.159417 0.188186
        0.330 0.117674 0.250693
        0.335 0.095749 0.313318
        0.340 0.081061 0.376259
        0.350 0.065580 0.465081
        0.360 0.056393 0.549709
        0.380 0.050753 0.689620
        0.400 0.050949 0.804733
        0.420 0.053595 0.914261
        0.440 0.076149 1.017742
        0.460 0.056511 1.105981
        0.480 0.052215 1.196966
        0.500 0.050411 1.289396
        0.525 0.049508 1.393718
        0.550 0.044670 1.600623
        0.600 0.040213 1.703413
SPECS:
    n_absolute: true
    wavelength_vacuum: true

File: matminer/utils/data_files/optical_polyanskiy/database/main/Ni/Rakic-BB.yml
# this file is part of refractiveindex.info database
# refractiveindex.info database is in the public domain
# copyright and related rights waived via CC0 1.0

REFERENCES: "A. D. Rakić, A. B. Djurišic, J. M. Elazar, and M. L. Majewski. Optical properties of metallic films for vertical-cavity optoelectronic devices, <a href=\"https://doi.org/10.1364/AO.37.005271\"><i>Appl. Opt.</i> <b>37</b>, 5271-5283 (1998)</a><br>[<a href=\"https://github.com/polyanskiy/refractiveindex.info-scripts/blob/master/scripts/Rakic%201998%20-%20Ni%20(BB%20model).py\">Calculation script (Python)</a>]"
COMMENTS: "Fit of experimental data from several sources to Brendel-Bormann (BB) model"
DATA:
  - type: tabulated nk
    data: |
        2.4797e-01 1.4724e+00 2.0065e+00
        2.5201e-01 1.5068e+00 2.0205e+00
        2.5612e-01 1.5408e+00 2.0308e+00
        2.6030e-01 1.5737e+00 2.0373e+00
        2.6454e-01 1.6046e+00 2.0403e+00
        2.6886e-01 1.6330e+00 2.0404e+00
        2.7324e-01 1.6585e+00 2.0378e+00
        2.7770e-01 1.6804e+00 2.0333e+00
        2.8222e-01 1.6987e+00 2.0275e+00
        2.8683e-01 1.7130e+00 2.0211e+00
        2.9150e-01 1.7234e+00 2.0146e+00
        2.9626e-01 1.7299e+00 2.0088e+00
        3.0109e-01 1.7327e+00 2.0042e+00
        3.0600e-01 1.7321e+00 2.0015e+00
        3.1099e-01 1.7284e+00 2.0010e+00
        3.1606e-01 1.7221e+00 2.0032e+00
        3.2121e-01 1.7136e+00 2.0084e+00
        3.2645e-01 1.7034e+00 2.0167e+00
        3.3177e-01 1.6919e+00 2.0283e+00
        3.3718e-01 1.6796e+00 2.0433e+00
        3.4268e-01 1.6670e+00 2.0616e+00
        3.4827e-01 1.6545e+00 2.0832e+00
        3.5395e-01 1.6424e+00 2.1077e+00
        3.5972e-01 1.6311e+00 2.1352e+00
        3.6559e-01 1.6207e+00 2.1654e+00
        3.7155e-01 1.6116e+00 2.1980e+00
        3.7761e-01 1.6039e+00 2.2327e+00
        3.8377e-01 1.5977e+00 2.2695e+00
        3.9002e-01 1.5930e+00 2.3079e+00
        3.9638e-01 1.5900e+00 2.3479e+00
        4.0285e-01 1.5886e+00 2.3891e+00
        4.0942e-01 1.5889e+00 2.4315e+00
        4.1609e-01 1.5908e+00 2.4747e+00
        4.2288e-01 1.5942e+00 2.5188e+00
        4.2977e-01 1.5991e+00 2.5635e+00
        4.3678e-01 1.6055e+00 2.6088e+00
        4.4390e-01 1.6133e+00 2.6545e+00
        4.5114e-01 1.6224e+00 2.7005e+00
        4.5850e-01 1.6328e+00 2.7468e+00
        4.6598e-01 1.6443e+00 2.7934e+00
        4.7358e-01 1.6570e+00 2.8401e+00
        4.8130e-01 1.6708e+00 2.8869e+00
        4.8915e-01 1.6856e+00 2.9338e+00
        4.9712e-01 1.7013e+00 2.9807e+00
        5.0523e-01 1.7179e+00 3.0277e+00
        5.1347e-01 1.7354e+00 3.0747e+00
        5.2184e-01 1.7536e+00 3.1216e+00
        5.3035e-01 1.7726e+00 3.1686e+00
        5.3900e-01 1.7923e+00 3.2156e+00
        5.4779e-01 1.8127e+00 3.2625e+00
        5.5672e-01 1.8337e+00 3.3094e+00
        5.6580e-01 1.8552e+00 3.3562e+00
        5.7503e-01 1.8773e+00 3.4031e+00
        5.8440e-01 1.9000e+00 3.4499e+00
        5.9393e-01 1.9230e+00 3.4967e+00
        6.0362e-01 1.9466e+00 3.5434e+00
        6.1346e-01 1.9705e+00 3.5902e+00
        6.2346e-01 1.9949e+00 3.6369e+00
        6.3363e-01 2.0196e+00 3.6837e+00
        6.4396e-01 2.0446e+00 3.7305e+00
        6.5446e-01 2.0700e+00 3.7773e+00
        6.6514e-01 2.0956e+00 3.8241e+00
        6.7598e-01 2.1215e+00 3.8710e+00
        6.8701e-01 2.1476e+00 3.9179e+00
        6.9821e-01 2.1740e+00 3.9650e+00
        7.0959e-01 2.2006e+00 4.0120e+00
        7.2117e-01 2.2273e+00 4.0592e+00
        7.3292e-01 2.2543e+00 4.1065e+00
        7.4488e-01 2.2813e+00 4.1539e+00
        7.5702e-01 2.3085e+00 4.2015e+00
        7.6937e-01 2.3358e+00 4.2492e+00
        7.8191e-01 2.3632e+00 4.2971e+00
        7.9466e-01 2.3907e+00 4.3451e+00
        8.0762e-01 2.4182e+00 4.3934e+00
        8.2079e-01 2.4458e+00 4.4418e+00
        8.3418e-01 2.4734e+00 4.4905e+00
        8.4778e-01 2.5010e+00 4.5395e+00
        8.6160e-01 2.5287e+00 4.5887e+00
        8.7565e-01 2.5563e+00 4.6382e+00
        8.8993e-01 2.5839e+00 4.6880e+00
        9.0445e-01 2.6115e+00 4.7381e+00
        9.1919e-01 2.6390e+00 4.7885e+00
        9.3418e-01 2.6665e+00 4.8394e+00
        9.4942e-01 2.6938e+00 4.8905e+00
        9.6490e-01 2.7211e+00 4.9421e+00
        9.8063e-01 2.7483e+00 4.9941e+00
        9.9662e-01 2.7754e+00 5.0465e+00
        1.0129e+00 2.8024e+00 5.0994e+00
        1.0294e+00 2.8293e+00 5.1528e+00
        1.0462e+00 2.8560e+00 5.2067e+00
        1.0632e+00 2.8825e+00 5.2611e+00
        1.0806e+00 2.9089e+00 5.3160e+00
        1.0982e+00 2.9351e+00 5.3715e+00
        1.1161e+00 2.9612e+00 5.4276e+00
        1.1343e+00 2.9871e+00 5.4843e+00
        1.1528e+00 3.0127e+00 5.5417e+00
        1.1716e+00 3.0382e+00 5.5997e+00
        1.1907e+00 3.0634e+00 5.6584e+00
        1.2101e+00 3.0884e+00 5.7178e+00
        1.2299e+00 3.1132e+00 5.7779e+00
        1.2499e+00 3.1377e+00 5.8389e+00
        1.2703e+00 3.1620e+00 5.9006e+00
        1.2910e+00 3.1861e+00 5.9631e+00
        1.3121e+00 3.2098e+00 6.0265e+00
        1.3335e+00 3.2333e+00 6.0908e+00
        1.3552e+00 3.2565e+00 6.1559e+00
        1.3773e+00 3.2795e+00 6.2220e+00
        1.3998e+00 3.3021e+00 6.2891e+00
        1.4226e+00 3.3245e+00 6.3571e+00
        1.4458e+00 3.3465e+00 6.4262e+00
        1.4694e+00 3.3683e+00 6.4963e+00
        1.4933e+00 3.3897e+00 6.5675e+00
        1.5177e+00 3.4108e+00 6.6399e+00
        1.5424e+00 3.4316e+00 6.7133e+00
        1.5676e+00 3.4521e+00 6.7880e+00
        1.5931e+00 3.4722e+00 6.8639e+00
        1.6191e+00 3.4920e+00 6.9410e+00
        1.6455e+00 3.5114e+00 7.0194e+00
        1.6723e+00 3.5306e+00 7.0992e+00
        1.6996e+00 3.5493e+00 7.1803e+00
        1.7273e+00 3.5677e+00 7.2628e+00
        1.7555e+00 3.5858e+00 7.3467e+00
        1.7841e+00 3.6035e+00 7.4321e+00
        1.8132e+00 3.6209e+00 7.5191e+00
        1.8428e+00 3.6379e+00 7.6075e+00
        1.8728e+00 3.6545e+00 7.6976e+00
        1.9034e+00 3.6708e+00 7.7892e+00
        1.9344e+00 3.6868e+00 7.8826e+00
        1.9660e+00 3.7024e+00 7.9776e+00
        1.9980e+00 3.7176e+00 8.0744e+00
        2.0306e+00 3.7325e+00 8.1730e+00
        2.0637e+00 3.7471e+00 8.2735e+00
        2.0974e+00 3.7613e+00 8.3758e+00
        2.1316e+00 3.7751e+00 8.4800e+00
        2.1663e+00 3.7886e+00 8.5862e+00
        2.2016e+00 3.8018e+00 8.6944e+00
        2.2375e+00 3.8147e+00 8.8047e+00
        2.2740e+00 3.8272e+00 8.9171e+00
        2.3111e+00 3.8394e+00 9.0316e+00
        2.3488e+00 3.8513e+00 9.1483e+00
        2.3871e+00 3.8629e+00 9.2673e+00
        2.4260e+00 3.8742e+00 9.3885e+00
        2.4656e+00 3.8853e+00 9.5121e+00
        2.5058e+00 3.8960e+00 9.6381e+00
        2.5467e+00 3.9065e+00 9.7665e+00
        2.5882e+00 3.9167e+00 9.8974e+00
        2.6304e+00 3.9266e+00 1.0031e+01
        2.6733e+00 3.9364e+00 1.0167e+01
        2.7169e+00 3.9459e+00 1.0306e+01
        2.7612e+00 3.9552e+00 1.0447e+01
        2.8062e+00 3.9642e+00 1.0591e+01
        2.8520e+00 3.9731e+00 1.0738e+01
        2.8985e+00 3.9819e+00 1.0888e+01
        2.9457e+00 3.9904e+00 1.1040e+01
        2.9938e+00 3.9988e+00 1.1196e+01
        3.0426e+00 4.0071e+00 1.1355e+01
        3.0922e+00 4.0153e+00 1.1516e+01
        3.1426e+00 4.0234e+00 1.1681e+01
        3.1939e+00 4.0314e+00 1.1849e+01
        3.2460e+00 4.0393e+00 1.2021e+01
        3.2989e+00 4.0472e+00 1.2195e+01
        3.3527e+00 4.0551e+00 1.2373e+01
        3.4074e+00 4.0630e+00 1.2554e+01
        3.4629e+00 4.0709e+00 1.2739e+01
        3.5194e+00 4.0788e+00 1.2927e+01
        3.5768e+00 4.0868e+00 1.3119e+01
        3.6351e+00 4.0948e+00 1.3315e+01
        3.6944e+00 4.1030e+00 1.3514e+01
        3.7546e+00 4.1113e+00 1.3717e+01
        3.8159e+00 4.1197e+00 1.3923e+01
        3.8781e+00 4.1283e+00 1.4134e+01
        3.9413e+00 4.1371e+00 1.4349e+01
        4.0056e+00 4.1462e+00 1.4567e+01
        4.0709e+00 4.1554e+00 1.4790e+01
        4.1373e+00 4.1650e+00 1.5016e+01
        4.2048e+00 4.1748e+00 1.5247e+01
        4.2733e+00 4.1849e+00 1.5483e+01
        4.3430e+00 4.1955e+00 1.5722e+01
        4.4138e+00 4.2063e+00 1.5966e+01
        4.4858e+00 4.2176e+00 1.6214e+01
        4.5589e+00 4.2294e+00 1.6467e+01
        4.6333e+00 4.2416e+00 1.6725e+01
        4.7088e+00 4.2543e+00 1.6987e+01
        4.7856e+00 4.2675e+00 1.7254e+01
        4.8637e+00 4.2813e+00 1.7525e+01
        4.9430e+00 4.2956e+00 1.7802e+01
        5.0236e+00 4.3106e+00 1.8083e+01
        5.1055e+00 4.3263e+00 1.8370e+01
        5.1888e+00 4.3426e+00 1.8661e+01
        5.2734e+00 4.3597e+00 1.8958e+01
        5.3594e+00 4.3776e+00 1.9260e+01
        5.4468e+00 4.3962e+00 1.9567e+01
        5.5356e+00 4.4157e+00 1.9880e+01
        5.6258e+00 4.4360e+00 2.0198e+01
        5.7176e+00 4.4573e+00 2.0521e+01
        5.8108e+00 4.4795e+00 2.0850e+01
        5.9056e+00 4.5027e+00 2.1185e+01
        6.0019e+00 4.5270e+00 2.1526e+01
        6.0997e+00 4.5523e+00 2.1873e+01
        6.1992e+00 4.5788e+00 2.2225e+01
SPECS:
    n_absolute: true
    wavelength_vacuum: true

File: matminer/utils/data_files/optical_polyanskiy/database/main/Ni/Rakic-LD.yml
# this file is part of refractiveindex.info database
# refractiveindex.info database is in the public domain
# copyright and related rights waived via CC0 1.0

REFERENCES: "A. D. Rakić, A. B. Djurišic, J. M. Elazar, and M. L. Majewski. Optical properties of metallic films for vertical-cavity optoelectronic devices, <a href=\"https://doi.org/10.1364/AO.37.005271\"><i>Appl. Opt.</i> <b>37</b>, 5271-5283 (1998)</a><br>[<a href=\"https://github.com/polyanskiy/refractiveindex.info-scripts/blob/master/scripts/Rakic%201998%20-%20Ni%20(LD%20model).py\">Calculation script (Python)</a>]"
COMMENTS: "Fit of experimental data from several sources to Lorentz-Drude (LD) model"
DATA:
  - type: tabulated nk
    data: |
        2.4797e-01 1.6847e+00 1.9150e+00
        2.4877e-01 1.6868e+00 1.9145e+00
        2.4957e-01 1.6887e+00 1.9140e+00
        2.5038e-01 1.6906e+00 1.9135e+00
        2.5118e-01 1.6924e+00 1.9130e+00
        2.5200e-01 1.6942e+00 1.9126e+00
        2.5281e-01 1.6959e+00 1.9122e+00
        2.5362e-01 1.6975e+00 1.9118e+00
        2.5444e-01 1.6991e+00 1.9114e+00
        2.5526e-01 1.7007e+00 1.9110e+00
        2.5609e-01 1.7021e+00 1.9107e+00
        2.5691e-01 1.7035e+00 1.9104e+00
        2.5774e-01 1.7049e+00 1.9101e+00
        2.5858e-01 1.7062e+00 1.9099e+00
        2.5941e-01 1.7074e+00 1.9097e+00
        2.6025e-01 1.7086e+00 1.9095e+00
        2.6109e-01 1.7097e+00 1.9094e+00
        2.6193e-01 1.7108e+00 1.9092e+00
        2.6278e-01 1.7118e+00 1.9092e+00
        2.6362e-01 1.7127e+00 1.9091e+00
        2.6447e-01 1.7136e+00 1.9091e+00
        2.6533e-01 1.7145e+00 1.9091e+00
        2.6618e-01 1.7153e+00 1.9092e+00
        2.6704e-01 1.7160e+00 1.9093e+00
        2.6790e-01 1.7167e+00 1.9094e+00
        2.6877e-01 1.7173e+00 1.9096e+00
        2.6964e-01 1.7179e+00 1.9098e+00
        2.7051e-01 1.7184e+00 1.9100e+00
        2.7138e-01 1.7189e+00 1.9103e+00
        2.7226e-01 1.7193e+00 1.9107e+00
        2.7313e-01 1.7197e+00 1.9110e+00
        2.7402e-01 1.7200e+00 1.9115e+00
        2.7490e-01 1.7203e+00 1.9119e+00
        2.7579e-01 1.7206e+00 1.9124e+00
        2.7668e-01 1.7207e+00 1.9130e+00
        2.7757e-01 1.7209e+00 1.9136e+00
        2.7847e-01 1.7210e+00 1.9143e+00
        2.7936e-01 1.7210e+00 1.9150e+00
        2.8027e-01 1.7210e+00 1.9157e+00
        2.8117e-01 1.7210e+00 1.9165e+00
        2.8208e-01 1.7209e+00 1.9174e+00
        2.8299e-01 1.7208e+00 1.9183e+00
        2.8390e-01 1.7206e+00 1.9192e+00
        2.8482e-01 1.7204e+00 1.9202e+00
        2.8574e-01 1.7202e+00 1.9213e+00
        2.8666e-01 1.7199e+00 1.9224e+00
        2.8758e-01 1.7196e+00 1.9235e+00
        2.8851e-01 1.7192e+00 1.9248e+00
        2.8944e-01 1.7188e+00 1.9260e+00
        2.9038e-01 1.7184e+00 1.9274e+00
        2.9132e-01 1.7179e+00 1.9287e+00
        2.9226e-01 1.7174e+00 1.9302e+00
        2.9320e-01 1.7169e+00 1.9317e+00
        2.9414e-01 1.7163e+00 1.9332e+00
        2.9509e-01 1.7157e+00 1.9349e+00
        2.9605e-01 1.7151e+00 1.9365e+00
        2.9700e-01 1.7144e+00 1.9383e+00
        2.9796e-01 1.7137e+00 1.9400e+00
        2.9892e-01 1.7130e+00 1.9419e+00
        2.9989e-01 1.7122e+00 1.9438e+00
        3.0085e-01 1.7114e+00 1.9458e+00
        3.0183e-01 1.7106e+00 1.9478e+00
        3.0280e-01 1.7098e+00 1.9499e+00
        3.0378e-01 1.7089e+00 1.9520e+00
        3.0476e-01 1.7080e+00 1.9543e+00
        3.0574e-01 1.7071e+00 1.9565e+00
        3.0673e-01 1.7062e+00 1.9589e+00
        3.0772e-01 1.7052e+00 1.9613e+00
        3.0871e-01 1.7043e+00 1.9637e+00
        3.0971e-01 1.7033e+00 1.9663e+00
        3.1071e-01 1.7023e+00 1.9689e+00
        3.1171e-01 1.7012e+00 1.9715e+00
        3.1272e-01 1.7002e+00 1.9743e+00
        3.1372e-01 1.6991e+00 1.9770e+00
        3.1474e-01 1.6980e+00 1.9799e+00
        3.1575e-01 1.6969e+00 1.9828e+00
        3.1677e-01 1.6958e+00 1.9858e+00
        3.1779e-01 1.6947e+00 1.9888e+00
        3.1882e-01 1.6935e+00 1.9919e+00
        3.1985e-01 1.6924e+00 1.9951e+00
        3.2088e-01 1.6912e+00 1.9984e+00
        3.2192e-01 1.6900e+00 2.0017e+00
        3.2296e-01 1.6888e+00 2.0050e+00
        3.2400e-01 1.6876e+00 2.0085e+00
        3.2504e-01 1.6864e+00 2.0120e+00
        3.2609e-01 1.6852e+00 2.0156e+00
        3.2714e-01 1.6840e+00 2.0192e+00
        3.2820e-01 1.6828e+00 2.0229e+00
        3.2926e-01 1.6816e+00 2.0267e+00
        3.3032e-01 1.6803e+00 2.0305e+00
        3.3139e-01 1.6791e+00 2.0344e+00
        3.3246e-01 1.6779e+00 2.0384e+00
        3.3353e-01 1.6766e+00 2.0424e+00
        3.3461e-01 1.6754e+00 2.0465e+00
        3.3569e-01 1.6742e+00 2.0507e+00
        3.3677e-01 1.6729e+00 2.0549e+00
        3.3786e-01 1.6717e+00 2.0592e+00
        3.3895e-01 1.6705e+00 2.0636e+00
        3.4004e-01 1.6692e+00 2.0680e+00
        3.4114e-01 1.6680e+00 2.0725e+00
        3.4224e-01 1.6668e+00 2.0771e+00
        3.4334e-01 1.6656e+00 2.0817e+00
        3.4445e-01 1.6644e+00 2.0864e+00
        3.4556e-01 1.6632e+00 2.0912e+00
        3.4668e-01 1.6620e+00 2.0960e+00
        3.4780e-01 1.6608e+00 2.1009e+00
        3.4892e-01 1.6597e+00 2.1058e+00
        3.5005e-01 1.6585e+00 2.1109e+00
        3.5118e-01 1.6574e+00 2.1159e+00
        3.5231e-01 1.6562e+00 2.1211e+00
        3.5345e-01 1.6551e+00 2.1263e+00
        3.5459e-01 1.6540e+00 2.1316e+00
        3.5573e-01 1.6529e+00 2.1369e+00
        3.5688e-01 1.6518e+00 2.1423e+00
        3.5803e-01 1.6508e+00 2.1478e+00
        3.5919e-01 1.6497e+00 2.1533e+00
        3.6035e-01 1.6487e+00 2.1589e+00
        3.6151e-01 1.6477e+00 2.1645e+00
        3.6268e-01 1.6467e+00 2.1703e+00
        3.6385e-01 1.6457e+00 2.1760e+00
        3.6502e-01 1.6448e+00 2.1819e+00
        3.6620e-01 1.6438e+00 2.1878e+00
        3.6738e-01 1.6429e+00 2.1937e+00
        3.6857e-01 1.6420e+00 2.1997e+00
        3.6976e-01 1.6412e+00 2.2058e+00
        3.7095e-01 1.6403e+00 2.2119e+00
        3.7215e-01 1.6395e+00 2.2181e+00
        3.7335e-01 1.6387e+00 2.2244e+00
        3.7455e-01 1.6379e+00 2.2307e+00
        3.7576e-01 1.6372e+00 2.2370e+00
        3.7697e-01 1.6364e+00 2.2435e+00
        3.7819e-01 1.6358e+00 2.2500e+00
        3.7941e-01 1.6351e+00 2.2565e+00
        3.8063e-01 1.6344e+00 2.2631e+00
        3.8186e-01 1.6338e+00 2.2697e+00
        3.8310e-01 1.6332e+00 2.2764e+00
        3.8433e-01 1.6327e+00 2.2832e+00
        3.8557e-01 1.6322e+00 2.2900e+00
        3.8682e-01 1.6317e+00 2.2969e+00
        3.8806e-01 1.6312e+00 2.3038e+00
        3.8932e-01 1.6308e+00 2.3108e+00
        3.9057e-01 1.6304e+00 2.3178e+00
        3.9183e-01 1.6300e+00 2.3249e+00
        3.9310e-01 1.6297e+00 2.3320e+00
        3.9437e-01 1.6294e+00 2.3392e+00
        3.9564e-01 1.6291e+00 2.3464e+00
        3.9692e-01 1.6289e+00 2.3537e+00
        3.9820e-01 1.6287e+00 2.3610e+00
        3.9948e-01 1.6285e+00 2.3684e+00
        4.0077e-01 1.6284e+00 2.3758e+00
        4.0207e-01 1.6283e+00 2.3833e+00
        4.0336e-01 1.6282e+00 2.3908e+00
        4.0467e-01 1.6282e+00 2.3984e+00
        4.0597e-01 1.6282e+00 2.4060e+00
        4.0728e-01 1.6282e+00 2.4136e+00
        4.0860e-01 1.6283e+00 2.4213e+00
        4.0991e-01 1.6284e+00 2.4291e+00
        4.1124e-01 1.6286e+00 2.4369e+00
        4.1256e-01 1.6288e+00 2.4447e+00
        4.1390e-01 1.6290e+00 2.4526e+00
        4.1523e-01 1.6293e+00 2.4605e+00
        4.1657e-01 1.6296e+00 2.4685e+00
        4.1792e-01 1.6300e+00 2.4765e+00
        4.1927e-01 1.6304e+00 2.4845e+00
        4.2062e-01 1.6308e+00 2.4926e+00
        4.2198e-01 1.6313e+00 2.5007e+00
        4.2334e-01 1.6318e+00 2.5089e+00
        4.2470e-01 1.6323e+00 2.5171e+00
        4.2607e-01 1.6329e+00 2.5254e+00
        4.2745e-01 1.6336e+00 2.5337e+00
        4.2883e-01 1.6342e+00 2.5420e+00
        4.3021e-01 1.6349e+00 2.5503e+00
        4.3160e-01 1.6357e+00 2.5587e+00
        4.3299e-01 1.6365e+00 2.5672e+00
        4.3439e-01 1.6373e+00 2.5756e+00
        4.3579e-01 1.6382e+00 2.5841e+00
        4.3720e-01 1.6392e+00 2.5927e+00
        4.3861e-01 1.6401e+00 2.6012e+00
        4.4003e-01 1.6411e+00 2.6098e+00
        4.4145e-01 1.6422e+00 2.6185e+00
        4.4287e-01 1.6433e+00 2.6271e+00
        4.4430e-01 1.6444e+00 2.6358e+00
        4.4573e-01 1.6456e+00 2.6446e+00
        4.4717e-01 1.6468e+00 2.6533e+00
        4.4862e-01 1.6481e+00 2.6621e+00
        4.5006e-01 1.6494e+00 2.6709e+00
        4.5152e-01 1.6507e+00 2.6798e+00
        4.5297e-01 1.6521e+00 2.6887e+00
        4.5444e-01 1.6536e+00 2.6976e+00
        4.5590e-01 1.6551e+00 2.7065e+00
        4.5737e-01 1.6566e+00 2.7155e+00
        4.5885e-01 1.6581e+00 2.7245e+00
        4.6033e-01 1.6598e+00 2.7335e+00
        4.6182e-01 1.6614e+00 2.7425e+00
        4.6331e-01 1.6631e+00 2.7516e+00
        4.6480e-01 1.6648e+00 2.7607e+00
        4.6630e-01 1.6666e+00 2.7698e+00
        4.6781e-01 1.6685e+00 2.7789e+00
        4.6932e-01 1.6703e+00 2.7881e+00
        4.7083e-01 1.6722e+00 2.7973e+00
        4.7235e-01 1.6742e+00 2.8065e+00
        4.7387e-01 1.6762e+00 2.8157e+00
        4.7540e-01 1.6783e+00 2.8250e+00
        4.7694e-01 1.6803e+00 2.8342e+00
        4.7848e-01 1.6825e+00 2.8435e+00
        4.8002e-01 1.6847e+00 2.8529e+00
        4.8157e-01 1.6869e+00 2.8622e+00
        4.8313e-01 1.6891e+00 2.8715e+00
        4.8468e-01 1.6914e+00 2.8809e+00
        4.8625e-01 1.6938e+00 2.8903e+00
        4.8782e-01 1.6962e+00 2.8997e+00
        4.8939e-01 1.6986e+00 2.9091e+00
        4.9097e-01 1.7011e+00 2.9186e+00
        4.9256e-01 1.7036e+00 2.9280e+00
        4.9415e-01 1.7062e+00 2.9375e+00
        4.9574e-01 1.7088e+00 2.9470e+00
        4.9734e-01 1.7114e+00 2.9565e+00
        4.9895e-01 1.7141e+00 2.9660e+00
        5.0056e-01 1.7168e+00 2.9755e+00
        5.0217e-01 1.7196e+00 2.9851e+00
        5.0379e-01 1.7224e+00 2.9946e+00
        5.0542e-01 1.7253e+00 3.0042e+00
        5.0705e-01 1.7282e+00 3.0138e+00
        5.0869e-01 1.7311e+00 3.0234e+00
        5.1033e-01 1.7341e+00 3.0330e+00
        5.1197e-01 1.7371e+00 3.0426e+00
        5.1363e-01 1.7402e+00 3.0523e+00
        5.1528e-01 1.7433e+00 3.0619e+00
        5.1695e-01 1.7464e+00 3.0715e+00
        5.1861e-01 1.7496e+00 3.0812e+00
        5.2029e-01 1.7528e+00 3.0909e+00
        5.2197e-01 1.7561e+00 3.1006e+00
        5.2365e-01 1.7594e+00 3.1102e+00
        5.2534e-01 1.7627e+00 3.1199e+00
        5.2704e-01 1.7661e+00 3.1297e+00
        5.2874e-01 1.7695e+00 3.1394e+00
        5.3045e-01 1.7730e+00 3.1491e+00
        5.3216e-01 1.7765e+00 3.1588e+00
        5.3387e-01 1.7800e+00 3.1685e+00
        5.3560e-01 1.7836e+00 3.1783e+00
        5.3733e-01 1.7872e+00 3.1880e+00
        5.3906e-01 1.7909e+00 3.1978e+00
        5.4080e-01 1.7946e+00 3.2075e+00
        5.4254e-01 1.7983e+00 3.2173e+00
        5.4430e-01 1.8021e+00 3.2271e+00
        5.4605e-01 1.8059e+00 3.2368e+00
        5.4781e-01 1.8097e+00 3.2466e+00
        5.4958e-01 1.8136e+00 3.2564e+00
        5.5136e-01 1.8175e+00 3.2662e+00
        5.5314e-01 1.8214e+00 3.2759e+00
        5.5492e-01 1.8254e+00 3.2857e+00
        5.5671e-01 1.8295e+00 3.2955e+00
        5.5851e-01 1.8335e+00 3.3053e+00
        5.6031e-01 1.8376e+00 3.3151e+00
        5.6212e-01 1.8417e+00 3.3249e+00
        5.6393e-01 1.8459e+00 3.3347e+00
        5.6575e-01 1.8501e+00 3.3445e+00
        5.6758e-01 1.8543e+00 3.3543e+00
        5.6941e-01 1.8586e+00 3.3641e+00
        5.7125e-01 1.8629e+00 3.3738e+00
        5.7309e-01 1.8672e+00 3.3836e+00
        5.7494e-01 1.8716e+00 3.3934e+00
        5.7680e-01 1.8760e+00 3.4032e+00
        5.7866e-01 1.8804e+00 3.4130e+00
        5.8053e-01 1.8848e+00 3.4228e+00
        5.8240e-01 1.8893e+00 3.4326e+00
        5.8428e-01 1.8939e+00 3.4424e+00
        5.8617e-01 1.8984e+00 3.4521e+00
        5.8806e-01 1.9030e+00 3.4619e+00
        5.8995e-01 1.9076e+00 3.4717e+00
        5.9186e-01 1.9122e+00 3.4815e+00
        5.9377e-01 1.9169e+00 3.4912e+00
        5.9568e-01 1.9216e+00 3.5010e+00
        5.9761e-01 1.9264e+00 3.5108e+00
        5.9954e-01 1.9311e+00 3.5205e+00
        6.0147e-01 1.9359e+00 3.5303e+00
        6.0341e-01 1.9407e+00 3.5400e+00
        6.0536e-01 1.9456e+00 3.5498e+00
        6.0731e-01 1.9504e+00 3.5595e+00
        6.0927e-01 1.9553e+00 3.5693e+00
        6.1124e-01 1.9602e+00 3.5790e+00
        6.1321e-01 1.9652e+00 3.5887e+00
        6.1519e-01 1.9702e+00 3.5984e+00
        6.1718e-01 1.9752e+00 3.6082e+00
        6.1917e-01 1.9802e+00 3.6179e+00
        6.2117e-01 1.9852e+00 3.6276e+00
        6.2317e-01 1.9903e+00 3.6373e+00
        6.2518e-01 1.9954e+00 3.6470e+00
        6.2720e-01 2.0005e+00 3.6567e+00
        6.2922e-01 2.0057e+00 3.6663e+00
        6.3125e-01 2.0108e+00 3.6760e+00
        6.3329e-01 2.0160e+00 3.6857e+00
        6.3534e-01 2.0212e+00 3.6953e+00
        6.3739e-01 2.0265e+00 3.7050e+00
        6.3944e-01 2.0317e+00 3.7146e+00
        6.4151e-01 2.0370e+00 3.7243e+00
        6.4358e-01 2.0423e+00 3.7339e+00
        6.4565e-01 2.0476e+00 3.7435e+00
        6.4774e-01 2.0529e+00 3.7531e+00
        6.4983e-01 2.0583e+00 3.7627e+00
        6.5193e-01 2.0637e+00 3.7724e+00
        6.5403e-01 2.0691e+00 3.7819e+00
        6.5614e-01 2.0745e+00 3.7915e+00
        6.5826e-01 2.0799e+00 3.8011e+00
        6.6038e-01 2.0853e+00 3.8107e+00
        6.6251e-01 2.0908e+00 3.8202e+00
        6.6465e-01 2.0963e+00 3.8298e+00
        6.6680e-01 2.1017e+00 3.8394e+00
        6.6895e-01 2.1073e+00 3.8489e+00
        6.7111e-01 2.1128e+00 3.8584e+00
        6.7327e-01 2.1183e+00 3.8680e+00
        6.7545e-01 2.1239e+00 3.8775e+00
        6.7763e-01 2.1294e+00 3.8870e+00
        6.7981e-01 2.1350e+00 3.8965e+00
        6.8201e-01 2.1406e+00 3.9060e+00
        6.8421e-01 2.1462e+00 3.9155e+00
        6.8642e-01 2.1518e+00 3.9250e+00
        6.8863e-01 2.1574e+00 3.9344e+00
        6.9085e-01 2.1631e+00 3.9439e+00
        6.9308e-01 2.1687e+00 3.9533e+00
        6.9532e-01 2.1744e+00 3.9628e+00
        6.9756e-01 2.1800e+00 3.9722e+00
        6.9982e-01 2.1857e+00 3.9817e+00
        7.0207e-01 2.1914e+00 3.9911e+00
        7.0434e-01 2.1971e+00 4.0005e+00
        7.0661e-01 2.2028e+00 4.0099e+00
        7.0889e-01 2.2085e+00 4.0194e+00
        7.1118e-01 2.2142e+00 4.0288e+00
        7.1348e-01 2.2199e+00 4.0382e+00
        7.1578e-01 2.2257e+00 4.0475e+00
        7.1809e-01 2.2314e+00 4.0569e+00
        7.2041e-01 2.2371e+00 4.0663e+00
        7.2273e-01 2.2429e+00 4.0757e+00
        7.2506e-01 2.2486e+00 4.0850e+00
        7.2740e-01 2.2544e+00 4.0944e+00
        7.2975e-01 2.2602e+00 4.1038e+00
        7.3211e-01 2.2659e+00 4.1131e+00
        7.3447e-01 2.2717e+00 4.1224e+00
        7.3684e-01 2.2775e+00 4.1318e+00
        7.3922e-01 2.2832e+00 4.1411e+00
        7.4160e-01 2.2890e+00 4.1505e+00
        7.4400e-01 2.2948e+00 4.1598e+00
        7.4640e-01 2.3006e+00 4.1691e+00
        7.4881e-01 2.3064e+00 4.1784e+00
        7.5122e-01 2.3122e+00 4.1877e+00
        7.5365e-01 2.3179e+00 4.1970e+00
        7.5608e-01 2.3237e+00 4.2063e+00
        7.5852e-01 2.3295e+00 4.2157e+00
        7.6097e-01 2.3353e+00 4.2250e+00
        7.6342e-01 2.3411e+00 4.2343e+00
        7.6589e-01 2.3469e+00 4.2435e+00
        7.6836e-01 2.3526e+00 4.2528e+00
        7.7084e-01 2.3584e+00 4.2621e+00
        7.7333e-01 2.3642e+00 4.2714e+00
        7.7582e-01 2.3700e+00 4.2807e+00
        7.7833e-01 2.3757e+00 4.2900e+00
        7.8084e-01 2.3815e+00 4.2993e+00
        7.8336e-01 2.3873e+00 4.3086e+00
        7.8589e-01 2.3930e+00 4.3179e+00
        7.8842e-01 2.3988e+00 4.3272e+00
        7.9097e-01 2.4046e+00 4.3365e+00
        7.9352e-01 2.4103e+00 4.3457e+00
        7.9608e-01 2.4160e+00 4.3550e+00
        7.9865e-01 2.4218e+00 4.3643e+00
        8.0123e-01 2.4275e+00 4.3736e+00
        8.0381e-01 2.4332e+00 4.3829e+00
        8.0641e-01 2.4390e+00 4.3922e+00
        8.0901e-01 2.4447e+00 4.4015e+00
        8.1162e-01 2.4504e+00 4.4108e+00
        8.1424e-01 2.4561e+00 4.4201e+00
        8.1687e-01 2.4618e+00 4.4295e+00
        8.1950e-01 2.4675e+00 4.4388e+00
        8.2215e-01 2.4732e+00 4.4481e+00
        8.2480e-01 2.4788e+00 4.4574e+00
        8.2746e-01 2.4845e+00 4.4668e+00
        8.3013e-01 2.4902e+00 4.4761e+00
        8.3281e-01 2.4958e+00 4.4854e+00
        8.3550e-01 2.5015e+00 4.4948e+00
        8.3820e-01 2.5071e+00 4.5041e+00
        8.4090e-01 2.5127e+00 4.5135e+00
        8.4362e-01 2.5183e+00 4.5229e+00
        8.4634e-01 2.5239e+00 4.5323e+00
        8.4907e-01 2.5295e+00 4.5417e+00
        8.5181e-01 2.5351e+00 4.5510e+00
        8.5456e-01 2.5407e+00 4.5605e+00
        8.5732e-01 2.5463e+00 4.5699e+00
        8.6008e-01 2.5518e+00 4.5793e+00
        8.6286e-01 2.5574e+00 4.5887e+00
        8.6565e-01 2.5629e+00 4.5982e+00
        8.6844e-01 2.5685e+00 4.6076e+00
        8.7124e-01 2.5740e+00 4.6171e+00
        8.7405e-01 2.5795e+00 4.6266e+00
        8.7687e-01 2.5850e+00 4.6361e+00
        8.7970e-01 2.5905e+00 4.6456e+00
        8.8254e-01 2.5960e+00 4.6551e+00
        8.8539e-01 2.6014e+00 4.6646e+00
        8.8825e-01 2.6069e+00 4.6742e+00
        8.9112e-01 2.6123e+00 4.6837e+00
        8.9399e-01 2.6178e+00 4.6933e+00
        8.9688e-01 2.6232e+00 4.7029e+00
        8.9977e-01 2.6286e+00 4.7125e+00
        9.0267e-01 2.6340e+00 4.7221e+00
        9.0559e-01 2.6394e+00 4.7317e+00
        9.0851e-01 2.6448e+00 4.7414e+00
        9.1144e-01 2.6502e+00 4.7510e+00
        9.1438e-01 2.6555e+00 4.7607e+00
        9.1734e-01 2.6609e+00 4.7704e+00
        9.2030e-01 2.6662e+00 4.7801e+00
        9.2327e-01 2.6715e+00 4.7899e+00
        9.2625e-01 2.6768e+00 4.7996e+00
        9.2923e-01 2.6821e+00 4.8094e+00
        9.3223e-01 2.6874e+00 4.8192e+00
        9.3524e-01 2.6927e+00 4.8290e+00
        9.3826e-01 2.6980e+00 4.8388e+00
        9.4129e-01 2.7032e+00 4.8487e+00
        9.4433e-01 2.7085e+00 4.8585e+00
        9.4737e-01 2.7137e+00 4.8684e+00
        9.5043e-01 2.7189e+00 4.8783e+00
        9.5350e-01 2.7241e+00 4.8883e+00
        9.5658e-01 2.7293e+00 4.8982e+00
        9.5966e-01 2.7345e+00 4.9082e+00
        9.6276e-01 2.7397e+00 4.9182e+00
        9.6587e-01 2.7449e+00 4.9282e+00
        9.6898e-01 2.7500e+00 4.9383e+00
        9.7211e-01 2.7552e+00 4.9483e+00
        9.7525e-01 2.7603e+00 4.9584e+00
        9.7840e-01 2.7655e+00 4.9686e+00
        9.8155e-01 2.7706e+00 4.9787e+00
        9.8472e-01 2.7757e+00 4.9889e+00
        9.8790e-01 2.7808e+00 4.9991e+00
        9.9109e-01 2.7859e+00 5.0093e+00
        9.9429e-01 2.7909e+00 5.0195e+00
        9.9750e-01 2.7960e+00 5.0298e+00
        1.0007e+00 2.8011e+00 5.0401e+00
        1.0039e+00 2.8061e+00 5.0504e+00
        1.0072e+00 2.8111e+00 5.0607e+00
        1.0104e+00 2.8162e+00 5.0711e+00
        1.0137e+00 2.8212e+00 5.0815e+00
        1.0170e+00 2.8262e+00 5.0920e+00
        1.0202e+00 2.8312e+00 5.1024e+00
        1.0235e+00 2.8362e+00 5.1129e+00
        1.0268e+00 2.8412e+00 5.1234e+00
        1.0302e+00 2.8461e+00 5.1340e+00
        1.0335e+00 2.8511e+00 5.1445e+00
        1.0368e+00 2.8561e+00 5.1551e+00
        1.0402e+00 2.8610e+00 5.1658e+00
        1.0435e+00 2.8659e+00 5.1764e+00
        1.0469e+00 2.8709e+00 5.1871e+00
        1.0503e+00 2.8758e+00 5.1978e+00
        1.0537e+00 2.8807e+00 5.2086e+00
        1.0571e+00 2.8856e+00 5.2194e+00
        1.0605e+00 2.8905e+00 5.2302e+00
        1.0639e+00 2.8954e+00 5.2410e+00
        1.0673e+00 2.9003e+00 5.2519e+00
        1.0708e+00 2.9052e+00 5.2628e+00
        1.0742e+00 2.9100e+00 5.2737e+00
        1.0777e+00 2.9149e+00 5.2847e+00
        1.0812e+00 2.9198e+00 5.2957e+00
        1.0847e+00 2.9246e+00 5.3067e+00
        1.0882e+00 2.9294e+00 5.3178e+00
        1.0917e+00 2.9343e+00 5.3289e+00
        1.0952e+00 2.9391e+00 5.3400e+00
        1.0987e+00 2.9439e+00 5.3512e+00
        1.1023e+00 2.9487e+00 5.3624e+00
        1.1058e+00 2.9536e+00 5.3736e+00
        1.1094e+00 2.9584e+00 5.3849e+00
        1.1130e+00 2.9632e+00 5.3962e+00
        1.1166e+00 2.9680e+00 5.4075e+00
        1.1202e+00 2.9727e+00 5.4189e+00
        1.1238e+00 2.9775e+00 5.4303e+00
        1.1274e+00 2.9823e+00 5.4417e+00
        1.1311e+00 2.9871e+00 5.4532e+00
        1.1347e+00 2.9918e+00 5.4647e+00
        1.1384e+00 2.9966e+00 5.4762e+00
        1.1420e+00 3.0014e+00 5.4878e+00
        1.1457e+00 3.0061e+00 5.4994e+00
        1.1494e+00 3.0109e+00 5.5111e+00
        1.1531e+00 3.0156e+00 5.5227e+00
        1.1569e+00 3.0204e+00 5.5344e+00
        1.1606e+00 3.0251e+00 5.5462e+00
        1.1643e+00 3.0298e+00 5.5580e+00
        1.1681e+00 3.0346e+00 5.5698e+00
        1.1719e+00 3.0393e+00 5.5816e+00
        1.1756e+00 3.0440e+00 5.5935e+00
        1.1794e+00 3.0487e+00 5.6055e+00
        1.1832e+00 3.0534e+00 5.6174e+00
        1.1871e+00 3.0582e+00 5.6294e+00
        1.1909e+00 3.0629e+00 5.6415e+00
        1.1947e+00 3.0676e+00 5.6535e+00
        1.1986e+00 3.0723e+00 5.6656e+00
        1.2025e+00 3.0770e+00 5.6778e+00
        1.2063e+00 3.0817e+00 5.6900e+00
        1.2102e+00 3.0864e+00 5.7022e+00
        1.2141e+00 3.0911e+00 5.7144e+00
        1.2181e+00 3.0958e+00 5.7267e+00
        1.2220e+00 3.1004e+00 5.7390e+00
        1.2259e+00 3.1051e+00 5.7514e+00
        1.2299e+00 3.1098e+00 5.7638e+00
        1.2339e+00 3.1145e+00 5.7762e+00
        1.2378e+00 3.1192e+00 5.7887e+00
        1.2418e+00 3.1238e+00 5.8012e+00
        1.2458e+00 3.1285e+00 5.8138e+00
        1.2499e+00 3.1332e+00 5.8264e+00
        1.2539e+00 3.1379e+00 5.8390e+00
        1.2579e+00 3.1425e+00 5.8516e+00
        1.2620e+00 3.1472e+00 5.8643e+00
        1.2661e+00 3.1519e+00 5.8771e+00
        1.2702e+00 3.1565e+00 5.8898e+00
        1.2743e+00 3.1612e+00 5.9027e+00
        1.2784e+00 3.1659e+00 5.9155e+00
        1.2825e+00 3.1705e+00 5.9284e+00
        1.2866e+00 3.1752e+00 5.9413e+00
        1.2908e+00 3.1798e+00 5.9543e+00
        1.2950e+00 3.1845e+00 5.9673e+00
        1.2991e+00 3.1892e+00 5.9803e+00
        1.3033e+00 3.1938e+00 5.9934e+00
        1.3075e+00 3.1985e+00 6.0065e+00
        1.3118e+00 3.2031e+00 6.0196e+00
        1.3160e+00 3.2078e+00 6.0328e+00
        1.3202e+00 3.2124e+00 6.0461e+00
        1.3245e+00 3.2171e+00 6.0593e+00
        1.3288e+00 3.2217e+00 6.0726e+00
        1.3331e+00 3.2264e+00 6.0860e+00
        1.3374e+00 3.2310e+00 6.0994e+00
        1.3417e+00 3.2356e+00 6.1128e+00
        1.3460e+00 3.2403e+00 6.1262e+00
        1.3504e+00 3.2449e+00 6.1397e+00
        1.3547e+00 3.2496e+00 6.1533e+00
        1.3591e+00 3.2542e+00 6.1668e+00
        1.3635e+00 3.2588e+00 6.1804e+00
        1.3679e+00 3.2635e+00 6.1941e+00
        1.3723e+00 3.2681e+00 6.2078e+00
        1.3767e+00 3.2727e+00 6.2215e+00
        1.3812e+00 3.2774e+00 6.2353e+00
        1.3856e+00 3.2820e+00 6.2491e+00
        1.3901e+00 3.2866e+00 6.2629e+00
        1.3946e+00 3.2913e+00 6.2768e+00
        1.3991e+00 3.2959e+00 6.2907e+00
        1.4036e+00 3.3005e+00 6.3047e+00
        1.4081e+00 3.3051e+00 6.3187e+00
        1.4127e+00 3.3097e+00 6.3327e+00
        1.4172e+00 3.3144e+00 6.3468e+00
        1.4218e+00 3.3190e+00 6.3609e+00
        1.4264e+00 3.3236e+00 6.3751e+00
        1.4310e+00 3.3282e+00 6.3893e+00
        1.4356e+00 3.3328e+00 6.4035e+00
        1.4402e+00 3.3374e+00 6.4178e+00
        1.4449e+00 3.3420e+00 6.4321e+00
        1.4496e+00 3.3466e+00 6.4464e+00
        1.4542e+00 3.3512e+00 6.4608e+00
        1.4589e+00 3.3558e+00 6.4753e+00
        1.4636e+00 3.3604e+00 6.4897e+00
        1.4684e+00 3.3650e+00 6.5042e+00
        1.4731e+00 3.3696e+00 6.5188e+00
        1.4778e+00 3.3742e+00 6.5334e+00
        1.4826e+00 3.3788e+00 6.5480e+00
        1.4874e+00 3.3834e+00 6.5627e+00
        1.4922e+00 3.3880e+00 6.5774e+00
        1.4970e+00 3.3925e+00 6.5922e+00
        1.5019e+00 3.3971e+00 6.6070e+00
        1.5067e+00 3.4017e+00 6.6218e+00
        1.5116e+00 3.4063e+00 6.6367e+00
        1.5164e+00 3.4108e+00 6.6516e+00
        1.5213e+00 3.4154e+00 6.6665e+00
        1.5262e+00 3.4199e+00 6.6815e+00
        1.5312e+00 3.4245e+00 6.6966e+00
        1.5361e+00 3.4290e+00 6.7117e+00
        1.5411e+00 3.4336e+00 6.7268e+00
        1.5460e+00 3.4381e+00 6.7420e+00
        1.5510e+00 3.4427e+00 6.7572e+00
        1.5560e+00 3.4472e+00 6.7724e+00
        1.5611e+00 3.4517e+00 6.7877e+00
        1.5661e+00 3.4562e+00 6.8030e+00
        1.5712e+00 3.4607e+00 6.8184e+00
        1.5762e+00 3.4653e+00 6.8338e+00
        1.5813e+00 3.4698e+00 6.8493e+00
        1.5864e+00 3.4743e+00 6.8648e+00
        1.5915e+00 3.4788e+00 6.8803e+00
        1.5967e+00 3.4832e+00 6.8959e+00
        1.6018e+00 3.4877e+00 6.9115e+00
        1.6070e+00 3.4922e+00 6.9272e+00
        1.6122e+00 3.4967e+00 6.9429e+00
        1.6174e+00 3.5011e+00 6.9587e+00
        1.6226e+00 3.5056e+00 6.9745e+00
        1.6278e+00 3.5100e+00 6.9903e+00
        1.6331e+00 3.5145e+00 7.0062e+00
        1.6384e+00 3.5189e+00 7.0221e+00
        1.6436e+00 3.5234e+00 7.0381e+00
        1.6490e+00 3.5278e+00 7.0541e+00
        1.6543e+00 3.5322e+00 7.0702e+00
        1.6596e+00 3.5366e+00 7.0863e+00
        1.6650e+00 3.5410e+00 7.1024e+00
        1.6703e+00 3.5454e+00 7.1186e+00
        1.6757e+00 3.5498e+00 7.1349e+00
        1.6811e+00 3.5541e+00 7.1512e+00
        1.6866e+00 3.5585e+00 7.1675e+00
        1.6920e+00 3.5629e+00 7.1839e+00
        1.6975e+00 3.5672e+00 7.2003e+00
        1.7029e+00 3.5716e+00 7.2168e+00
        1.7084e+00 3.5759e+00 7.2333e+00
        1.7140e+00 3.5802e+00 7.2499e+00
        1.7195e+00 3.5845e+00 7.2665e+00
        1.7250e+00 3.5888e+00 7.2831e+00
        1.7306e+00 3.5931e+00 7.2998e+00
        1.7362e+00 3.5974e+00 7.3166e+00
        1.7418e+00 3.6017e+00 7.3334e+00
        1.7474e+00 3.6059e+00 7.3502e+00
        1.7531e+00 3.6102e+00 7.3671e+00
        1.7587e+00 3.6144e+00 7.3841e+00
        1.7644e+00 3.6186e+00 7.4011e+00
        1.7701e+00 3.6229e+00 7.4181e+00
        1.7758e+00 3.6271e+00 7.4352e+00
        1.7815e+00 3.6313e+00 7.4524e+00
        1.7873e+00 3.6354e+00 7.4695e+00
        1.7930e+00 3.6396e+00 7.4868e+00
        1.7988e+00 3.6438e+00 7.5041e+00
        1.8046e+00 3.6479e+00 7.5214e+00
        1.8105e+00 3.6521e+00 7.5388e+00
        1.8163e+00 3.6562e+00 7.5563e+00
        1.8222e+00 3.6603e+00 7.5738e+00
        1.8280e+00 3.6644e+00 7.5913e+00
        1.8339e+00 3.6685e+00 7.6089e+00
        1.8399e+00 3.6725e+00 7.6266e+00
        1.8458e+00 3.6766e+00 7.6443e+00
        1.8518e+00 3.6806e+00 7.6620e+00
        1.8577e+00 3.6847e+00 7.6798e+00
        1.8637e+00 3.6887e+00 7.6977e+00
        1.8697e+00 3.6927e+00 7.7156e+00
        1.8758e+00 3.6966e+00 7.7336e+00
        1.8818e+00 3.7006e+00 7.7516e+00
        1.8879e+00 3.7046e+00 7.7697e+00
        1.8940e+00 3.7085e+00 7.7878e+00
        1.9001e+00 3.7124e+00 7.8060e+00
        1.9062e+00 3.7163e+00 7.8242e+00
        1.9124e+00 3.7202e+00 7.8426e+00
        1.9186e+00 3.7241e+00 7.8609e+00
        1.9248e+00 3.7280e+00 7.8793e+00
        1.9310e+00 3.7318e+00 7.8978e+00
        1.9372e+00 3.7356e+00 7.9163e+00
        1.9435e+00 3.7394e+00 7.9349e+00
        1.9497e+00 3.7432e+00 7.9536e+00
        1.9560e+00 3.7470e+00 7.9723e+00
        1.9623e+00 3.7508e+00 7.9910e+00
        1.9687e+00 3.7545e+00 8.0099e+00
        1.9750e+00 3.7582e+00 8.0287e+00
        1.9814e+00 3.7620e+00 8.0477e+00
        1.9878e+00 3.7656e+00 8.0667e+00
        1.9942e+00 3.7693e+00 8.0857e+00
        2.0006e+00 3.7730e+00 8.1049e+00
        2.0071e+00 3.7766e+00 8.1241e+00
        2.0136e+00 3.7802e+00 8.1433e+00
        2.0201e+00 3.7838e+00 8.1626e+00
        2.0266e+00 3.7874e+00 8.1820e+00
        2.0331e+00 3.7910e+00 8.2014e+00
        2.0397e+00 3.7945e+00 8.2209e+00
        2.0463e+00 3.7980e+00 8.2405e+00
        2.0529e+00 3.8015e+00 8.2601e+00
        2.0595e+00 3.8050e+00 8.2798e+00
        2.0661e+00 3.8085e+00 8.2996e+00
        2.0728e+00 3.8119e+00 8.3194e+00
        2.0795e+00 3.8153e+00 8.3393e+00
        2.0862e+00 3.8187e+00 8.3593e+00
        2.0930e+00 3.8221e+00 8.3793e+00
        2.0997e+00 3.8255e+00 8.3994e+00
        2.1065e+00 3.8288e+00 8.4196e+00
        2.1133e+00 3.8322e+00 8.4398e+00
        2.1201e+00 3.8355e+00 8.4601e+00
        2.1269e+00 3.8387e+00 8.4805e+00
        2.1338e+00 3.8420e+00 8.5009e+00
        2.1407e+00 3.8452e+00 8.5215e+00
        2.1476e+00 3.8484e+00 8.5420e+00
        2.1545e+00 3.8516e+00 8.5627e+00
        2.1615e+00 3.8548e+00 8.5834e+00
        2.1685e+00 3.8580e+00 8.6042e+00
        2.1755e+00 3.8611e+00 8.6251e+00
        2.1825e+00 3.8642e+00 8.6461e+00
        2.1895e+00 3.8673e+00 8.6671e+00
        2.1966e+00 3.8703e+00 8.6882e+00
        2.2037e+00 3.8734e+00 8.7094e+00
        2.2108e+00 3.8764e+00 8.7306e+00
        2.2179e+00 3.8794e+00 8.7519e+00
        2.2251e+00 3.8824e+00 8.7733e+00
        2.2323e+00 3.8853e+00 8.7948e+00
        2.2395e+00 3.8882e+00 8.8164e+00
        2.2467e+00 3.8911e+00 8.8380e+00
        2.2539e+00 3.8940e+00 8.8597e+00
        2.2612e+00 3.8969e+00 8.8815e+00
        2.2685e+00 3.8997e+00 8.9034e+00
        2.2758e+00 3.9025e+00 8.9254e+00
        2.2832e+00 3.9053e+00 8.9474e+00
        2.2906e+00 3.9081e+00 8.9695e+00
        2.2979e+00 3.9108e+00 8.9917e+00
        2.3054e+00 3.9135e+00 9.0140e+00
        2.3128e+00 3.9162e+00 9.0364e+00
        2.3203e+00 3.9189e+00 9.0588e+00
        2.3278e+00 3.9216e+00 9.0814e+00
        2.3353e+00 3.9242e+00 9.1040e+00
        2.3428e+00 3.9268e+00 9.1267e+00
        2.3504e+00 3.9294e+00 9.1495e+00
        2.3579e+00 3.9319e+00 9.1724e+00
        2.3656e+00 3.9344e+00 9.1954e+00
        2.3732e+00 3.9370e+00 9.2184e+00
        2.3809e+00 3.9394e+00 9.2416e+00
        2.3885e+00 3.9419e+00 9.2648e+00
        2.3962e+00 3.9443e+00 9.2881e+00
        2.4040e+00 3.9467e+00 9.3116e+00
        2.4117e+00 3.9491e+00 9.3351e+00
        2.4195e+00 3.9515e+00 9.3587e+00
        2.4273e+00 3.9538e+00 9.3824e+00
        2.4352e+00 3.9561e+00 9.4062e+00
        2.4430e+00 3.9584e+00 9.4300e+00
        2.4509e+00 3.9607e+00 9.4540e+00
        2.4588e+00 3.9629e+00 9.4781e+00
        2.4668e+00 3.9652e+00 9.5022e+00
        2.4747e+00 3.9674e+00 9.5265e+00
        2.4827e+00 3.9695e+00 9.5509e+00
        2.4907e+00 3.9717e+00 9.5753e+00
        2.4987e+00 3.9738e+00 9.5999e+00
        2.5068e+00 3.9759e+00 9.6245e+00
        2.5149e+00 3.9780e+00 9.6493e+00
        2.5230e+00 3.9800e+00 9.6741e+00
        2.5312e+00 3.9821e+00 9.6991e+00
        2.5393e+00 3.9841e+00 9.7242e+00
        2.5475e+00 3.9860e+00 9.7493e+00
        2.5557e+00 3.9880e+00 9.7746e+00
        2.5640e+00 3.9899e+00 9.7999e+00
        2.5723e+00 3.9918e+00 9.8254e+00
        2.5806e+00 3.9937e+00 9.8510e+00
        2.5889e+00 3.9956e+00 9.8767e+00
        2.5973e+00 3.9974e+00 9.9024e+00
        2.6056e+00 3.9993e+00 9.9283e+00
        2.6140e+00 4.0011e+00 9.9543e+00
        2.6225e+00 4.0028e+00 9.9804e+00
        2.6309e+00 4.0046e+00 1.0007e+01
        2.6394e+00 4.0063e+00 1.0033e+01
        2.6480e+00 4.0080e+00 1.0059e+01
        2.6565e+00 4.0097e+00 1.0086e+01
        2.6651e+00 4.0114e+00 1.0113e+01
        2.6737e+00 4.0130e+00 1.0139e+01
        2.6823e+00 4.0147e+00 1.0166e+01
        2.6910e+00 4.0163e+00 1.0193e+01
        2.6996e+00 4.0178e+00 1.0220e+01
        2.7084e+00 4.0194e+00 1.0248e+01
        2.7171e+00 4.0209e+00 1.0275e+01
        2.7259e+00 4.0224e+00 1.0302e+01
        2.7347e+00 4.0239e+00 1.0330e+01
        2.7435e+00 4.0254e+00 1.0358e+01
        2.7523e+00 4.0269e+00 1.0385e+01
        2.7612e+00 4.0283e+00 1.0413e+01
        2.7701e+00 4.0297e+00 1.0441e+01
        2.7791e+00 4.0311e+00 1.0470e+01
        2.7880e+00 4.0325e+00 1.0498e+01
        2.7970e+00 4.0338e+00 1.0526e+01
        2.8061e+00 4.0352e+00 1.0555e+01
        2.8151e+00 4.0365e+00 1.0584e+01
        2.8242e+00 4.0378e+00 1.0612e+01
        2.8333e+00 4.0391e+00 1.0641e+01
        2.8425e+00 4.0403e+00 1.0670e+01
        2.8516e+00 4.0416e+00 1.0699e+01
        2.8608e+00 4.0428e+00 1.0729e+01
        2.8701e+00 4.0440e+00 1.0758e+01
        2.8793e+00 4.0452e+00 1.0788e+01
        2.8886e+00 4.0463e+00 1.0817e+01
        2.8980e+00 4.0475e+00 1.0847e+01
        2.9073e+00 4.0486e+00 1.0877e+01
        2.9167e+00 4.0498e+00 1.0907e+01
        2.9261e+00 4.0509e+00 1.0937e+01
        2.9356e+00 4.0520e+00 1.0968e+01
        2.9450e+00 4.0530e+00 1.0998e+01
        2.9545e+00 4.0541e+00 1.1029e+01
        2.9641e+00 4.0552e+00 1.1059e+01
        2.9736e+00 4.0562e+00 1.1090e+01
        2.9832e+00 4.0572e+00 1.1121e+01
        2.9929e+00 4.0582e+00 1.1152e+01
        3.0025e+00 4.0592e+00 1.1184e+01
        3.0122e+00 4.0602e+00 1.1215e+01
        3.0219e+00 4.0611e+00 1.1247e+01
        3.0317e+00 4.0621e+00 1.1278e+01
        3.0415e+00 4.0630e+00 1.1310e+01
        3.0513e+00 4.0640e+00 1.1342e+01
        3.0611e+00 4.0649e+00 1.1374e+01
        3.0710e+00 4.0658e+00 1.1406e+01
        3.0809e+00 4.0667e+00 1.1439e+01
        3.0909e+00 4.0676e+00 1.1471e+01
        3.1008e+00 4.0684e+00 1.1504e+01
        3.1108e+00 4.0693e+00 1.1537e+01
        3.1209e+00 4.0701e+00 1.1570e+01
        3.1310e+00 4.0710e+00 1.1603e+01
        3.1411e+00 4.0718e+00 1.1636e+01
        3.1512e+00 4.0727e+00 1.1670e+01
        3.1614e+00 4.0735e+00 1.1703e+01
        3.1716e+00 4.0743e+00 1.1737e+01
        3.1818e+00 4.0751e+00 1.1771e+01
        3.1921e+00 4.0759e+00 1.1805e+01
        3.2024e+00 4.0767e+00 1.1839e+01
        3.2127e+00 4.0775e+00 1.1873e+01
        3.2231e+00 4.0783e+00 1.1908e+01
        3.2335e+00 4.0790e+00 1.1942e+01
        3.2439e+00 4.0798e+00 1.1977e+01
        3.2544e+00 4.0806e+00 1.2012e+01
        3.2649e+00 4.0814e+00 1.2047e+01
        3.2754e+00 4.0821e+00 1.2082e+01
        3.2860e+00 4.0829e+00 1.2118e+01
        3.2966e+00 4.0836e+00 1.2153e+01
        3.3072e+00 4.0844e+00 1.2189e+01
        3.3179e+00 4.0852e+00 1.2225e+01
        3.3286e+00 4.0859e+00 1.2261e+01
        3.3394e+00 4.0867e+00 1.2297e+01
        3.3501e+00 4.0874e+00 1.2333e+01
        3.3609e+00 4.0882e+00 1.2370e+01
        3.3718e+00 4.0889e+00 1.2407e+01
        3.3827e+00 4.0897e+00 1.2443e+01
        3.3936e+00 4.0905e+00 1.2480e+01
        3.4045e+00 4.0912e+00 1.2517e+01
        3.4155e+00 4.0920e+00 1.2555e+01
        3.4266e+00 4.0928e+00 1.2592e+01
        3.4376e+00 4.0935e+00 1.2630e+01
        3.4487e+00 4.0943e+00 1.2668e+01
        3.4598e+00 4.0951e+00 1.2706e+01
        3.4710e+00 4.0959e+00 1.2744e+01
        3.4822e+00 4.0967e+00 1.2782e+01
        3.4934e+00 4.0975e+00 1.2821e+01
        3.5047e+00 4.0983e+00 1.2859e+01
        3.5160e+00 4.0991e+00 1.2898e+01
        3.5274e+00 4.0999e+00 1.2937e+01
        3.5388e+00 4.1008e+00 1.2976e+01
        3.5502e+00 4.1016e+00 1.3016e+01
        3.5616e+00 4.1025e+00 1.3055e+01
        3.5731e+00 4.1033e+00 1.3095e+01
        3.5847e+00 4.1042e+00 1.3134e+01
        3.5962e+00 4.1051e+00 1.3175e+01
        3.6078e+00 4.1060e+00 1.3215e+01
        3.6195e+00 4.1069e+00 1.3255e+01
        3.6312e+00 4.1078e+00 1.3296e+01
        3.6429e+00 4.1088e+00 1.3336e+01
        3.6546e+00 4.1097e+00 1.3377e+01
        3.6664e+00 4.1107e+00 1.3418e+01
        3.6783e+00 4.1117e+00 1.3459e+01
        3.6901e+00 4.1127e+00 1.3501e+01
        3.7020e+00 4.1137e+00 1.3543e+01
        3.7140e+00 4.1147e+00 1.3584e+01
        3.7260e+00 4.1158e+00 1.3626e+01
        3.7380e+00 4.1168e+00 1.3668e+01
        3.7501e+00 4.1179e+00 1.3711e+01
        3.7622e+00 4.1190e+00 1.3753e+01
        3.7743e+00 4.1202e+00 1.3796e+01
        3.7865e+00 4.1213e+00 1.3839e+01
        3.7987e+00 4.1225e+00 1.3882e+01
        3.8110e+00 4.1237e+00 1.3925e+01
        3.8233e+00 4.1249e+00 1.3968e+01
        3.8356e+00 4.1261e+00 1.4012e+01
        3.8480e+00 4.1274e+00 1.4056e+01
        3.8604e+00 4.1287e+00 1.4100e+01
        3.8729e+00 4.1300e+00 1.4144e+01
        3.8854e+00 4.1313e+00 1.4188e+01
        3.8979e+00 4.1327e+00 1.4233e+01
        3.9105e+00 4.1341e+00 1.4277e+01
        3.9231e+00 4.1355e+00 1.4322e+01
        3.9358e+00 4.1370e+00 1.4367e+01
        3.9485e+00 4.1384e+00 1.4413e+01
        3.9612e+00 4.1399e+00 1.4458e+01
        3.9740e+00 4.1415e+00 1.4504e+01
        3.9868e+00 4.1430e+00 1.4550e+01
        3.9997e+00 4.1446e+00 1.4596e+01
        4.0126e+00 4.1463e+00 1.4642e+01
        4.0255e+00 4.1479e+00 1.4688e+01
        4.0385e+00 4.1496e+00 1.4735e+01
        4.0516e+00 4.1514e+00 1.4782e+01
        4.0646e+00 4.1531e+00 1.4829e+01
        4.0778e+00 4.1549e+00 1.4876e+01
        4.0909e+00 4.1568e+00 1.4923e+01
        4.1041e+00 4.1586e+00 1.4971e+01
        4.1174e+00 4.1605e+00 1.5019e+01
        4.1307e+00 4.1625e+00 1.5067e+01
        4.1440e+00 4.1645e+00 1.5115e+01
        4.1574e+00 4.1665e+00 1.5163e+01
        4.1708e+00 4.1686e+00 1.5212e+01
        4.1842e+00 4.1707e+00 1.5260e+01
        4.1977e+00 4.1728e+00 1.5309e+01
        4.2113e+00 4.1750e+00 1.5359e+01
        4.2249e+00 4.1772e+00 1.5408e+01
        4.2385e+00 4.1795e+00 1.5457e+01
        4.2522e+00 4.1818e+00 1.5507e+01
        4.2659e+00 4.1842e+00 1.5557e+01
        4.2797e+00 4.1866e+00 1.5607e+01
        4.2935e+00 4.1890e+00 1.5658e+01
        4.3074e+00 4.1915e+00 1.5708e+01
        4.3213e+00 4.1940e+00 1.5759e+01
        4.3352e+00 4.1966e+00 1.5810e+01
        4.3492e+00 4.1993e+00 1.5861e+01
        4.3632e+00 4.2020e+00 1.5912e+01
        4.3773e+00 4.2047e+00 1.5964e+01
        4.3914e+00 4.2075e+00 1.6016e+01
        4.4056e+00 4.2103e+00 1.6068e+01
        4.4198e+00 4.2132e+00 1.6120e+01
        4.4341e+00 4.2161e+00 1.6172e+01
        4.4484e+00 4.2191e+00 1.6225e+01
        4.4628e+00 4.2222e+00 1.6277e+01
        4.4772e+00 4.2253e+00 1.6330e+01
        4.4916e+00 4.2284e+00 1.6384e+01
        4.5061e+00 4.2316e+00 1.6437e+01
        4.5207e+00 4.2349e+00 1.6491e+01
        4.5352e+00 4.2382e+00 1.6544e+01
        4.5499e+00 4.2416e+00 1.6598e+01
        4.5646e+00 4.2450e+00 1.6653e+01
        4.5793e+00 4.2485e+00 1.6707e+01
        4.5941e+00 4.2521e+00 1.6762e+01
        4.6089e+00 4.2557e+00 1.6817e+01
        4.6238e+00 4.2594e+00 1.6872e+01
        4.6387e+00 4.2631e+00 1.6927e+01
        4.6537e+00 4.2669e+00 1.6982e+01
        4.6687e+00 4.2708e+00 1.7038e+01
        4.6838e+00 4.2747e+00 1.7094e+01
        4.6989e+00 4.2787e+00 1.7150e+01
        4.7140e+00 4.2828e+00 1.7206e+01
        4.7292e+00 4.2869e+00 1.7263e+01
        4.7445e+00 4.2911e+00 1.7320e+01
        4.7598e+00 4.2953e+00 1.7377e+01
        4.7752e+00 4.2996e+00 1.7434e+01
        4.7906e+00 4.3040e+00 1.7491e+01
        4.8061e+00 4.3085e+00 1.7549e+01
        4.8216e+00 4.3130e+00 1.7607e+01
        4.8371e+00 4.3176e+00 1.7665e+01
        4.8527e+00 4.3223e+00 1.7723e+01
        4.8684e+00 4.3270e+00 1.7781e+01
        4.8841e+00 4.3318e+00 1.7840e+01
        4.8999e+00 4.3367e+00 1.7899e+01
        4.9157e+00 4.3417e+00 1.7958e+01
        4.9315e+00 4.3467e+00 1.8017e+01
        4.9475e+00 4.3518e+00 1.8077e+01
        4.9634e+00 4.3570e+00 1.8136e+01
        4.9794e+00 4.3622e+00 1.8196e+01
        4.9955e+00 4.3676e+00 1.8257e+01
        5.0116e+00 4.3730e+00 1.8317e+01
        5.0278e+00 4.3785e+00 1.8378e+01
        5.0440e+00 4.3840e+00 1.8438e+01
        5.0603e+00 4.3897e+00 1.8499e+01
        5.0767e+00 4.3954e+00 1.8561e+01
        5.0930e+00 4.4012e+00 1.8622e+01
        5.1095e+00 4.4071e+00 1.8684e+01
        5.1260e+00 4.4131e+00 1.8746e+01
        5.1425e+00 4.4191e+00 1.8808e+01
        5.1591e+00 4.4253e+00 1.8870e+01
        5.1758e+00 4.4315e+00 1.8933e+01
        5.1925e+00 4.4378e+00 1.8996e+01
        5.2092e+00 4.4442e+00 1.9059e+01
        5.2260e+00 4.4507e+00 1.9122e+01
        5.2429e+00 4.4572e+00 1.9185e+01
        5.2598e+00 4.4639e+00 1.9249e+01
        5.2768e+00 4.4706e+00 1.9313e+01
        5.2938e+00 4.4775e+00 1.9377e+01
        5.3109e+00 4.4844e+00 1.9441e+01
        5.3280e+00 4.4914e+00 1.9506e+01
        5.3452e+00 4.4985e+00 1.9571e+01
        5.3625e+00 4.5057e+00 1.9636e+01
        5.3798e+00 4.5130e+00 1.9701e+01
        5.3972e+00 4.5203e+00 1.9767e+01
        5.4146e+00 4.5278e+00 1.9832e+01
        5.4320e+00 4.5354e+00 1.9898e+01
        5.4496e+00 4.5430e+00 1.9964e+01
        5.4672e+00 4.5508e+00 2.0031e+01
        5.4848e+00 4.5586e+00 2.0097e+01
        5.5025e+00 4.5666e+00 2.0164e+01
        5.5203e+00 4.5746e+00 2.0231e+01
        5.5381e+00 4.5828e+00 2.0298e+01
        5.5560e+00 4.5910e+00 2.0366e+01
        5.5739e+00 4.5993e+00 2.0434e+01
        5.5919e+00 4.6078e+00 2.0502e+01
        5.6099e+00 4.6163e+00 2.0570e+01
        5.6280e+00 4.6250e+00 2.0638e+01
        5.6462e+00 4.6337e+00 2.0707e+01
        5.6644e+00 4.6426e+00 2.0776e+01
        5.6827e+00 4.6515e+00 2.0845e+01
        5.7010e+00 4.6606e+00 2.0914e+01
        5.7194e+00 4.6697e+00 2.0984e+01
        5.7379e+00 4.6790e+00 2.1053e+01
        5.7564e+00 4.6884e+00 2.1123e+01
        5.7750e+00 4.6978e+00 2.1194e+01
        5.7936e+00 4.7074e+00 2.1264e+01
        5.8123e+00 4.7171e+00 2.1335e+01
        5.8311e+00 4.7269e+00 2.1406e+01
        5.8499e+00 4.7368e+00 2.1477e+01
        5.8688e+00 4.7469e+00 2.1548e+01
        5.8877e+00 4.7570e+00 2.1620e+01
        5.9067e+00 4.7673e+00 2.1692e+01
        5.9258e+00 4.7776e+00 2.1764e+01
        5.9449e+00 4.7881e+00 2.1836e+01
        5.9641e+00 4.7987e+00 2.1909e+01
        5.9833e+00 4.8094e+00 2.1981e+01
        6.0026e+00 4.8202e+00 2.2054e+01
        6.0220e+00 4.8311e+00 2.2128e+01
        6.0415e+00 4.8422e+00 2.2201e+01
        6.0610e+00 4.8533e+00 2.2275e+01
        6.0805e+00 4.8646e+00 2.2349e+01
        6.1001e+00 4.8760e+00 2.2423e+01
        6.1198e+00 4.8875e+00 2.2497e+01
        6.1396e+00 4.8992e+00 2.2572e+01
        6.1594e+00 4.9109e+00 2.2647e+01
        6.1793e+00 4.9228e+00 2.2722e+01
        6.1992e+00 4.9348e+00 2.2797e+01
SPECS:
    n_absolute: true
    wavelength_vacuum: true
