Repository: hackingmaterials/matminer

This data has been retrieved from https://github.com/polyanskiy/refractiveindex.info-database
on August 27, 2022. The script used to transform the data from the original repository to
an easier-to-use database for matminer can be found in matminer/dev_scripts/dataset_management/handle_refractiveindex.py
This script is ugly because the data format is not homogeneous and many things have been handled by hand.
Do not hesitate to contact Matgenix in case you have troubles to re-create the dataset used by matminer (in case you want to update the database).

File: matminer/utils/data_files/optical_polyanskiy/database/main/Sc2O3/Belosludtsev.yml
# this file is part of refractiveindex.info database
# refractiveindex.info database is in the public domain
# copyright and related rights waived via CC0 1.0

REFERENCES: "A. Belosludtsev, K. Juškevičius, L. Ceizaris, R. Samuilovas, S. Stanionytė, V. Jasulaitienė, S. Kičas. Correlation between stoichiometry and properties of scandium oxide films prepared by reactive magnetron sputtering, <a href=\"https://doi.org/10.1016/j.apsusc.2017.08.068\"><i>Appl. Surf. Sci.</i> <b>427</b>, 312-318 (2018)</a> (Numerical data kindly provided by Alexandr Belosludtsev)"
COMMENTS: "Stoichiometric 270±5 nm film on SiO<sub>2</sub> substrate."
DATA:
  - type: tabulated nk
    data: |
        0.230 2.35000 5.66E-03
        0.232 2.35000 5.48E-03
        0.234 2.34271 5.31E-03
        0.236 2.33303 5.14E-03
        0.238 2.32371 4.98E-03
        0.240 2.31472 4.83E-03
        0.242 2.30605 4.68E-03
        0.244 2.29768 4.53E-03
        0.246 2.28961 4.39E-03
        0.248 2.28182 4.25E-03
        0.250 2.27430 4.12E-03
        0.252 2.26703 3.99E-03
        0.254 2.26001 3.87E-03
        0.256 2.25322 3.75E-03
        0.258 2.24666 3.63E-03
        0.260 2.24031 3.52E-03
        0.262 2.23416 3.41E-03
        0.264 2.22822 3.30E-03
        0.266 2.22246 3.20E-03
        0.268 2.21689 3.10E-03
        0.270 2.21149 3.00E-03
        0.272 2.20626 2.91E-03
        0.274 2.20118 2.82E-03
        0.276 2.19627 2.73E-03
        0.278 2.19150 2.64E-03
        0.280 2.18687 2.56E-03
        0.282 2.18238 2.48E-03
        0.284 2.17803 2.40E-03
        0.286 2.17380 2.33E-03
        0.288 2.16969 2.26E-03
        0.290 2.16570 2.19E-03
        0.292 2.16183 2.12E-03
        0.294 2.15806 2.05E-03
        0.296 2.15440 1.99E-03
        0.298 2.15084 1.93E-03
        0.300 2.14738 1.87E-03
        0.302 2.14401 1.81E-03
        0.304 2.14074 1.75E-03
        0.306 2.13755 1.70E-03
        0.308 2.13445 1.64E-03
        0.310 2.13143 1.59E-03
        0.312 2.12848 1.54E-03
        0.314 2.12562 1.49E-03
        0.316 2.12283 1.45E-03
        0.318 2.12011 1.40E-03
        0.320 2.11746 1.36E-03
        0.322 2.11488 1.32E-03
        0.324 2.11236 1.28E-03
        0.326 2.10990 1.24E-03
        0.328 2.10751 1.20E-03
        0.330 2.10517 1.16E-03
        0.332 2.10289 1.12E-03
        0.334 2.10066 1.09E-03
        0.336 2.09849 1.05E-03
        0.338 2.09637 1.02E-03
        0.340 2.09430 9.90E-04
        0.342 2.09228 9.59E-04
        0.344 2.09030 9.29E-04
        0.346 2.08838 9.00E-04
        0.348 2.08649 8.72E-04
        0.350 2.08465 8.45E-04
        0.352 2.08285 8.19E-04
        0.354 2.08109 7.93E-04
        0.356 2.07937 7.68E-04
        0.358 2.07768 7.44E-04
        0.360 2.07604 7.21E-04
        0.362 2.07443 6.99E-04
        0.364 2.07285 6.77E-04
        0.366 2.07131 6.56E-04
        0.368 2.06980 6.35E-04
        0.370 2.06833 6.16E-04
        0.372 2.06688 5.96E-04
        0.374 2.06547 5.78E-04
        0.376 2.06408 5.60E-04
        0.378 2.06273 5.42E-04
        0.380 2.06140 5.25E-04
        0.382 2.06010 5.09E-04
        0.384 2.05882 4.93E-04
        0.386 2.05757 4.78E-04
        0.388 2.05635 4.63E-04
        0.390 2.05515 4.48E-04
        0.392 2.05397 4.34E-04
        0.394 2.05282 4.21E-04
        0.396 2.05169 4.08E-04
        0.398 2.05058 3.95E-04
        0.400 2.04949 3.83E-04
        0.402 2.04842 3.71E-04
        0.404 2.04738 3.59E-04
        0.406 2.04635 3.48E-04
        0.408 2.04534 3.37E-04
        0.410 2.04435 3.27E-04
        0.412 2.04338 3.16E-04
        0.414 2.04243 3.07E-04
        0.416 2.04149 2.97E-04
        0.418 2.04058 2.88E-04
        0.420 2.03968 2.79E-04
        0.422 2.03879 2.70E-04
        0.424 2.03792 2.62E-04
        0.426 2.03707 2.53E-04
        0.428 2.03623 2.46E-04
        0.430 2.03541 2.38E-04
        0.432 2.03460 2.30E-04
        0.434 2.03380 2.23E-04
        0.436 2.03302 2.16E-04
        0.438 2.03225 2.10E-04
        0.440 2.03150 2.03E-04
        0.442 2.03076 1.97E-04
        0.444 2.03003 1.91E-04
        0.446 2.02931 1.85E-04
        0.448 2.02860 1.79E-04
        0.450 2.02791 1.73E-04
        0.452 2.02723 1.68E-04
        0.454 2.02656 1.63E-04
        0.456 2.02590 1.58E-04
        0.458 2.02525 1.53E-04
        0.460 2.02461 1.48E-04
        0.462 2.02398 1.43E-04
        0.464 2.02336 1.39E-04
        0.466 2.02275 1.35E-04
        0.468 2.02216 1.30E-04
        0.470 2.02157 1.26E-04
        0.472 2.02099 1.22E-04
        0.474 2.02041 1.18E-04
        0.476 2.01985 1.15E-04
        0.478 2.01930 1.11E-04
        0.480 2.01875 1.08E-04
        0.482 2.01822 1.04E-04
        0.484 2.01769 1.01E-04
        0.486 2.01717 9.80E-05
        0.488 2.01666 9.49E-05
        0.490 2.01615 9.20E-05
        0.492 2.01565 8.91E-05
        0.494 2.01516 8.63E-05
        0.496 2.01468 8.36E-05
        0.498 2.01420 8.10E-05
        0.500 2.01374 7.85E-05
        0.502 2.01327 7.60E-05
        0.504 2.01282 7.37E-05
        0.506 2.01237 7.14E-05
        0.508 2.01193 6.91E-05
        0.510 2.01149 6.70E-05
        0.512 2.01106 6.49E-05
        0.514 2.01064 6.29E-05
        0.516 2.01022 6.09E-05
        0.518 2.00981 5.90E-05
        0.520 2.00940 5.72E-05
        0.522 2.00900 5.54E-05
        0.524 2.00860 5.37E-05
        0.526 2.00821 5.20E-05
        0.528 2.00783 5.04E-05
        0.530 2.00745 4.88E-05
        0.532 2.00708 4.73E-05
        0.534 2.00671 4.58E-05
        0.536 2.00634 4.44E-05
        0.538 2.00598 4.30E-05
        0.540 2.00563 4.16E-05
        0.542 2.00528 4.04E-05
        0.544 2.00493 3.91E-05
        0.546 2.00459 3.79E-05
        0.548 2.00426 3.67E-05
        0.550 2.00393 3.55E-05
        0.552 2.00360 3.44E-05
        0.554 2.00327 3.34E-05
        0.556 2.00296 3.23E-05
        0.558 2.00264 3.13E-05
        0.560 2.00233 3.03E-05
        0.562 2.00202 2.94E-05
        0.564 2.00172 2.85E-05
        0.566 2.00142 2.76E-05
        0.568 2.00112 2.67E-05
        0.570 2.00083 2.59E-05
        0.572 2.00054 2.51E-05
        0.574 2.00026 2.43E-05
        0.576 1.99998 2.35E-05
        0.578 1.99970 2.28E-05
        0.580 1.99942 2.21E-05
        0.582 1.99915 2.14E-05
        0.584 1.99888 2.07E-05
        0.586 1.99862 2.01E-05
        0.588 1.99836 1.95E-05
        0.590 1.99810 1.89E-05
        0.592 1.99784 1.83E-05
        0.594 1.99759 1.77E-05
        0.596 1.99734 1.72E-05
        0.598 1.99709 1.66E-05
        0.600 1.99685 1.61E-05
        0.602 1.99661 1.56E-05
        0.604 1.99637 1.51E-05
        0.606 1.99614 1.46E-05
        0.608 1.99590 1.42E-05
        0.610 1.99567 1.37E-05
        0.612 1.99544 1.33E-05
        0.614 1.99522 1.29E-05
        0.616 1.99500 1.25E-05
        0.618 1.99478 1.21E-05
        0.620 1.99456 1.17E-05
        0.622 1.99435 1.14E-05
        0.624 1.99413 1.10E-05
        0.626 1.99392 1.07E-05
        0.628 1.99371 1.03E-05
        0.630 1.99351 1.00E-05
        0.632 1.99331 9.70E-06
        0.634 1.99310 9.39E-06
        0.636 1.99291 9.10E-06
        0.638 1.99271 8.82E-06
        0.640 1.99252 8.54E-06
        0.642 1.99232 8.28E-06
        0.644 1.99213 8.02E-06
        0.646 1.99194 7.77E-06
        0.648 1.99176 7.53E-06
        0.650 1.99157 7.29E-06
        0.652 1.99139 7.06E-06
        0.654 1.99121 6.84E-06
        0.656 1.99103 6.63E-06
        0.658 1.99085 6.42E-06
        0.660 1.99068 6.22E-06
        0.662 1.99051 6.03E-06
        0.664 1.99034 5.84E-06
        0.666 1.99017 5.66E-06
        0.668 1.99000 5.48E-06
        0.670 1.98983 5.31E-06
        0.672 1.98967 5.15E-06
        0.674 1.98950 4.99E-06
        0.676 1.98934 4.83E-06
        0.678 1.98918 4.68E-06
        0.680 1.98903 4.53E-06
        0.682 1.98887 4.39E-06
        0.684 1.98871 4.25E-06
        0.686 1.98856 4.12E-06
        0.688 1.98841 3.99E-06
        0.690 1.98826 3.87E-06
        0.692 1.98811 3.75E-06
        0.694 1.98796 3.63E-06
        0.696 1.98782 3.52E-06
        0.698 1.98767 3.41E-06
        0.700 1.98753 3.30E-06
        0.702 1.98739 3.20E-06
        0.704 1.98725 3.10E-06
        0.706 1.98711 3.00E-06
        0.708 1.98697 2.91E-06
        0.710 1.98683 2.82E-06
        0.712 1.98670 2.73E-06
        0.714 1.98657 2.65E-06
        0.716 1.98643 2.56E-06
        0.718 1.98630 2.48E-06
        0.720 1.98617 2.41E-06
        0.722 1.98604 2.33E-06
        0.724 1.98592 2.26E-06
        0.726 1.98579 2.19E-06
        0.728 1.98566 2.12E-06
        0.730 1.98554 2.05E-06
        0.732 1.98542 1.99E-06
        0.734 1.98530 1.93E-06
        0.736 1.98517 1.87E-06
        0.738 1.98506 1.81E-06
        0.740 1.98494 1.75E-06
        0.742 1.98482 1.70E-06
        0.744 1.98470 1.64E-06
        0.746 1.98459 1.59E-06
        0.748 1.98447 1.54E-06
        0.750 1.98436 1.50E-06
        0.752 1.98425 1.45E-06
        0.754 1.98414 1.40E-06
        0.756 1.98403 1.36E-06
        0.758 1.98392 1.32E-06
        0.760 1.98381 1.28E-06
        0.762 1.98370 1.24E-06
        0.764 1.98360 1.20E-06
        0.766 1.98349 1.16E-06
        0.768 1.98339 1.12E-06
        0.770 1.98328 1.09E-06
        0.772 1.98318 1.06E-06
        0.774 1.98308 1.02E-06
        0.776 1.98297 9.91E-07
        0.778 1.98287 9.60E-07
        0.780 1.98278 9.30E-07
        0.782 1.98268 9.01E-07
        0.784 1.98258 8.73E-07
        0.786 1.98248 8.45E-07
        0.788 1.98239 8.19E-07
        0.790 1.98229 7.94E-07
        0.792 1.98220 7.69E-07
        0.794 1.98210 7.45E-07
        0.796 1.98201 7.22E-07
        0.798 1.98192 6.99E-07
        0.800 1.98183 6.77E-07
        0.802 1.98174 6.56E-07
        0.804 1.98165 6.36E-07
        0.806 1.98156 6.16E-07
        0.808 1.98147 5.97E-07
        0.810 1.98138 5.78E-07
        0.812 1.98130 5.60E-07
        0.814 1.98121 5.43E-07
        0.816 1.98112 5.26E-07
        0.818 1.98104 5.09E-07
        0.820 1.98096 4.93E-07
        0.822 1.98087 4.78E-07
        0.824 1.98079 4.63E-07
        0.826 1.98071 4.49E-07
        0.828 1.98063 4.35E-07
        0.830 1.98055 4.21E-07
        0.832 1.98046 4.08E-07
        0.834 1.98039 3.95E-07
        0.836 1.98031 3.83E-07
        0.838 1.98023 3.71E-07
        0.840 1.98015 3.59E-07
        0.842 1.98007 3.48E-07
        0.844 1.98000 3.37E-07
        0.846 1.97992 3.27E-07
        0.848 1.97985 3.17E-07
        0.850 1.97977 3.07E-07
        0.852 1.97970 2.97E-07
        0.854 1.97962 2.88E-07
        0.856 1.97955 2.79E-07
        0.858 1.97948 2.70E-07
        0.860 1.97941 2.62E-07
        0.862 1.97934 2.54E-07
        0.864 1.97926 2.46E-07
        0.866 1.97919 2.38E-07
        0.868 1.97912 2.31E-07
        0.870 1.97906 2.23E-07
        0.872 1.97899 2.17E-07
        0.874 1.97892 2.10E-07
        0.876 1.97885 2.03E-07
        0.878 1.97878 1.97E-07
        0.880 1.97872 1.91E-07
        0.882 1.97865 1.85E-07
        0.884 1.97859 1.79E-07
        0.886 1.97852 1.73E-07
        0.888 1.97846 1.68E-07
        0.890 1.97839 1.63E-07
        0.892 1.97833 1.58E-07
        0.894 1.97826 1.53E-07
        0.896 1.97820 1.48E-07
        0.898 1.97814 1.43E-07
        0.900 1.97808 1.39E-07
        0.902 1.97802 1.35E-07
        0.904 1.97795 1.30E-07
        0.906 1.97789 1.26E-07
        0.908 1.97783 1.22E-07
        0.910 1.97777 1.19E-07
        0.912 1.97771 1.15E-07
        0.914 1.97766 1.11E-07
        0.916 1.97760 1.08E-07
        0.918 1.97754 1.04E-07
        0.920 1.97748 1.01E-07
        0.922 1.97742 9.80E-08
        0.924 1.97737 9.50E-08
        0.926 1.97731 9.20E-08
        0.928 1.97726 8.91E-08
        0.930 1.97720 8.64E-08
        0.932 1.97714 8.37E-08
        0.934 1.97709 8.11E-08
        0.936 1.97704 7.85E-08
        0.938 1.97698 7.61E-08
        0.940 1.97693 7.37E-08
        0.942 1.97687 7.14E-08
        0.944 1.97682 6.92E-08
        0.946 1.97677 6.70E-08
        0.948 1.97672 6.49E-08
        0.950 1.97666 6.29E-08
        0.952 1.97661 6.10E-08
        0.954 1.97656 5.90E-08
        0.956 1.97651 5.72E-08
        0.958 1.97646 5.54E-08
        0.960 1.97641 5.37E-08
        0.962 1.97636 5.20E-08
        0.964 1.97631 5.04E-08
        0.966 1.97626 4.88E-08
        0.968 1.97621 4.73E-08
        0.970 1.97616 4.58E-08
        0.972 1.97612 4.44E-08
        0.974 1.97607 4.30E-08
        0.976 1.97602 4.17E-08
        0.978 1.97597 4.04E-08
        0.980 1.97592 3.91E-08
        0.982 1.97588 3.79E-08
        0.984 1.97583 3.67E-08
        0.986 1.97579 3.56E-08
        0.988 1.97574 3.45E-08
        0.990 1.97570 3.34E-08
        0.992 1.97565 3.23E-08
        0.994 1.97561 3.13E-08
        0.996 1.97556 3.04E-08
        0.998 1.97552 2.94E-08
        1.000 1.97547 2.85E-08
        1.002 1.97543 2.76E-08
        1.004 1.97538 2.67E-08
        1.006 1.97534 2.59E-08
        1.008 1.97530 2.51E-08
        1.010 1.97526 2.43E-08
        1.012 1.97521 2.36E-08
        1.014 1.97517 2.28E-08
        1.016 1.97513 2.21E-08
        1.018 1.97509 2.14E-08
        1.020 1.97505 2.08E-08
        1.022 1.97501 2.01E-08
        1.024 1.97497 1.95E-08
        1.026 1.97493 1.89E-08
        1.028 1.97489 1.83E-08
        1.030 1.97485 1.77E-08
        1.032 1.97480 1.72E-08
        1.034 1.97477 1.66E-08
        1.036 1.97473 1.61E-08
        1.038 1.97469 1.56E-08
        1.040 1.97465 1.51E-08
        1.042 1.97461 1.46E-08
        1.044 1.97457 1.42E-08
        1.046 1.97453 1.37E-08
        1.048 1.97450 1.33E-08
        1.050 1.97446 1.29E-08
        1.052 1.97442 1.25E-08
        1.054 1.97438 1.21E-08
        1.056 1.97435 1.17E-08
        1.058 1.97431 1.14E-08
        1.060 1.97427 1.10E-08
        1.062 1.97424 1.07E-08
        1.064 1.97420 1.03E-08
        1.066 1.97417 1.00E-08
        1.068 1.97413 9.70E-09
        1.070 1.97409 9.40E-09
        1.072 1.97406 9.10E-09
        1.074 1.97402 8.80E-09
        1.076 1.97399 8.50E-09
        1.078 1.97395 8.30E-09
        1.080 1.97392 8.00E-09
        1.082 1.97389 7.80E-09
        1.084 1.97385 7.50E-09
        1.086 1.97382 7.30E-09
        1.088 1.97378 7.10E-09
        1.090 1.97375 6.80E-09
        1.092 1.97372 6.60E-09
        1.094 1.97369 6.40E-09
        1.096 1.97365 6.20E-09
        1.098 1.97362 6.00E-09
        1.100 1.97359 5.80E-09
        1.102 1.97356 5.70E-09
        1.104 1.97352 5.50E-09
        1.106 1.97349 5.30E-09
        1.108 1.97346 5.10E-09
        1.110 1.97343 5.00E-09
        1.112 1.97340 4.80E-09
        1.114 1.97337 4.70E-09
        1.116 1.97334 4.50E-09
        1.118 1.97330 4.40E-09
        1.120 1.97327 4.30E-09
        1.122 1.97324 4.10E-09
        1.124 1.97321 4.00E-09
        1.126 1.97318 3.90E-09
        1.128 1.97315 3.80E-09
        1.130 1.97312 3.60E-09
        1.132 1.97309 3.50E-09
        1.134 1.97306 3.40E-09
        1.136 1.97304 3.30E-09
        1.138 1.97301 3.20E-09
        1.140 1.97298 3.10E-09
        1.142 1.97295 3.00E-09
        1.144 1.97292 2.90E-09
        1.146 1.97289 2.80E-09
        1.148 1.97286 2.70E-09
        1.150 1.97283 2.60E-09
        1.152 1.97281 2.60E-09
        1.154 1.97278 2.50E-09
        1.156 1.97275 2.40E-09
        1.158 1.97272 2.30E-09
        1.160 1.97270 2.30E-09
        1.162 1.97267 2.20E-09
        1.164 1.97264 2.10E-09
        1.166 1.97262 2.10E-09
        1.168 1.97259 2.00E-09
        1.170 1.97256 1.90E-09
        1.172 1.97253 1.90E-09
        1.174 1.97251 1.80E-09
        1.176 1.97248 1.80E-09
        1.178 1.97246 1.70E-09
        1.180 1.97243 1.60E-09
        1.182 1.97241 1.60E-09
        1.184 1.97238 1.50E-09
        1.186 1.97235 1.50E-09
        1.188 1.97233 1.40E-09
        1.190 1.97230 1.40E-09
        1.192 1.97228 1.40E-09
        1.194 1.97225 1.30E-09
        1.196 1.97223 1.30E-09
        1.198 1.97220 1.20E-09
        1.200 1.97218 1.20E-09
SPECS:
    n_absolute: true
    wavelength_vacuum: true
    film_thickness: 270 nm
    substrate: SiO2

File: matminer/utils/data_files/optical_polyanskiy/database/main/Se/Ciesielski.yml
# this file is part of refractiveindex.info database
# refractiveindex.info database is in the public domain
# copyright and related rights waived via CC0 1.0

REFERENCES: "A. Ciesielski, L. Skowronski, W.Pacuski, T. Szoplik. Permittivity of Ge, Te and Se thin films in the 200–1500 nm spectral range. Predicting the segregation effects in silver, <a href=\"https://doi.org/10.1016/j.mssp.2018.03.003\"><i>Mat. Sci. Semicond. Process.</i> <b>81</b>, 64-67 (2018)</a> (Numerical data kindly provided by Arkadiusz Ciesielski)"
COMMENTS: "25 nm-thick selenium film deposited directly on SiO<sub>2</sub> substrate"
DATA:
  - type: tabulated nk
    data: |
        0.20000 1.1430 0.3106
        0.20065 1.1430 0.3106
        0.20130 1.1419 0.3065
        0.20195 1.1419 0.3065
        0.20261 1.1408 0.3024
        0.20328 1.1408 0.3024
        0.20395 1.1408 0.3024
        0.20462 1.1397 0.2983
        0.20530 1.1397 0.2983
        0.20598 1.1397 0.2983
        0.20667 1.1403 0.2978
        0.20736 1.1411 0.2962
        0.20805 1.1418 0.2946
        0.20875 1.1425 0.2931
        0.20946 1.1431 0.2917
        0.21017 1.1435 0.2903
        0.21088 1.1439 0.2891
        0.21160 1.1443 0.2878
        0.21233 1.1445 0.2867
        0.21306 1.1447 0.2857
        0.21379 1.1448 0.2848
        0.21453 1.1449 0.2839
        0.21528 1.1450 0.2832
        0.21603 1.1449 0.2826
        0.21678 1.1449 0.2821
        0.21754 1.1448 0.2817
        0.21831 1.1448 0.2814
        0.21908 1.1447 0.2813
        0.21986 1.1447 0.2812
        0.22064 1.1447 0.2813
        0.22143 1.1447 0.2815
        0.22222 1.1447 0.2818
        0.22302 1.1447 0.2822
        0.22383 1.1449 0.2827
        0.22464 1.1451 0.2833
        0.22545 1.1453 0.2840
        0.22628 1.1456 0.2848
        0.22711 1.1461 0.2857
        0.22794 1.1466 0.2866
        0.22878 1.1472 0.2876
        0.22963 1.1479 0.2887
        0.23048 1.1487 0.2899
        0.23134 1.1496 0.2910
        0.23221 1.1507 0.2922
        0.23308 1.1519 0.2934
        0.23396 1.1531 0.2947
        0.23485 1.1545 0.2959
        0.23574 1.1561 0.2971
        0.23664 1.1577 0.2983
        0.23755 1.1595 0.2994
        0.23846 1.1613 0.3005
        0.23938 1.1633 0.3016
        0.24031 1.1654 0.3026
        0.24125 1.1675 0.3035
        0.24219 1.1698 0.3044
        0.24314 1.1721 0.3051
        0.24409 1.1745 0.3058
        0.24506 1.1770 0.3064
        0.24603 1.1795 0.3069
        0.24701 1.1821 0.3072
        0.24800 1.1847 0.3075
        0.24900 1.1873 0.3076
        0.25000 1.1899 0.3077
        0.25101 1.1925 0.3076
        0.25203 1.1951 0.3074
        0.25306 1.1977 0.3072
        0.25410 1.2003 0.3068
        0.25514 1.2028 0.3063
        0.25620 1.2054 0.3057
        0.25726 1.2078 0.3051
        0.25833 1.2101 0.3043
        0.25941 1.2124 0.3035
        0.26050 1.2147 0.3027
        0.26160 1.2169 0.3017
        0.26271 1.2189 0.3008
        0.26383 1.2209 0.2997
        0.26496 1.2228 0.2987
        0.26609 1.2247 0.2976
        0.26724 1.2264 0.2966
        0.26840 1.2280 0.2955
        0.26957 1.2296 0.2944
        0.27074 1.2310 0.2934
        0.27193 1.2325 0.2924
        0.27313 1.2338 0.2914
        0.27434 1.2351 0.2904
        0.27556 1.2362 0.2896
        0.27679 1.2374 0.2887
        0.27803 1.2385 0.2879
        0.27928 1.2395 0.2872
        0.28054 1.2405 0.2866
        0.28182 1.2415 0.2860
        0.28311 1.2425 0.2855
        0.28440 1.2435 0.2851
        0.28571 1.2445 0.2847
        0.28704 1.2454 0.2844
        0.28837 1.2464 0.2842
        0.28972 1.2474 0.2841
        0.29108 1.2485 0.2840
        0.29245 1.2496 0.2840
        0.29384 1.2507 0.2840
        0.29524 1.2519 0.2841
        0.29665 1.2532 0.2842
        0.29808 1.2545 0.2844
        0.29952 1.2559 0.2846
        0.30097 1.2573 0.2848
        0.30244 1.2588 0.2851
        0.30392 1.2604 0.2854
        0.30542 1.2620 0.2856
        0.30693 1.2637 0.2859
        0.30846 1.2655 0.2861
        0.31000 1.2674 0.2864
        0.31156 1.2693 0.2866
        0.31313 1.2713 0.2869
        0.31472 1.2733 0.2870
        0.31633 1.2754 0.2872
        0.31795 1.2775 0.2873
        0.31959 1.2797 0.2874
        0.32124 1.2820 0.2875
        0.32292 1.2842 0.2875
        0.32461 1.2866 0.2875
        0.32632 1.2889 0.2875
        0.32804 1.2913 0.2874
        0.32979 1.2938 0.2873
        0.33155 1.2962 0.2871
        0.33333 1.2987 0.2870
        0.33514 1.3013 0.2867
        0.33696 1.3038 0.2865
        0.33880 1.3064 0.2862
        0.34066 1.3090 0.2858
        0.34254 1.3117 0.2855
        0.34444 1.3144 0.2851
        0.34637 1.3171 0.2847
        0.34831 1.3199 0.2842
        0.35028 1.3227 0.2837
        0.35227 1.3255 0.2832
        0.35429 1.3285 0.2826
        0.35632 1.3314 0.2819
        0.35838 1.3344 0.2812
        0.36047 1.3374 0.2805
        0.36257 1.3405 0.2797
        0.36471 1.3436 0.2788
        0.36686 1.3468 0.2779
        0.36905 1.3500 0.2769
        0.37126 1.3532 0.2758
        0.37349 1.3565 0.2746
        0.37576 1.3598 0.2733
        0.37805 1.3632 0.2719
        0.38037 1.3665 0.2705
        0.38272 1.3699 0.2689
        0.38509 1.3733 0.2672
        0.38750 1.3767 0.2654
        0.38994 1.3801 0.2635
        0.39241 1.3835 0.2615
        0.39490 1.3869 0.2593
        0.39744 1.3902 0.2571
        0.40000 1.3936 0.2547
        0.40260 1.3968 0.2522
        0.40523 1.4001 0.2497
        0.40789 1.4032 0.2470
        0.41060 1.4064 0.2442
        0.41333 1.4094 0.2413
        0.41611 1.4124 0.2383
        0.41892 1.4154 0.2353
        0.42177 1.4182 0.2322
        0.42466 1.4210 0.2290
        0.42759 1.4237 0.2257
        0.43056 1.4263 0.2224
        0.43357 1.4288 0.2190
        0.43662 1.4313 0.2156
        0.43972 1.4337 0.2121
        0.44286 1.4360 0.2086
        0.44604 1.4383 0.2050
        0.44928 1.4405 0.2014
        0.45255 1.4427 0.1978
        0.45588 1.4448 0.1941
        0.45926 1.4468 0.1904
        0.46269 1.4488 0.1867
        0.46617 1.4508 0.1829
        0.46970 1.4528 0.1791
        0.47328 1.4547 0.1752
        0.47692 1.4566 0.1712
        0.48062 1.4585 0.1672
        0.48438 1.4604 0.1631
        0.48819 1.4622 0.1588
        0.49206 1.4640 0.1545
        0.49600 1.4657 0.1500
        0.50000 1.4673 0.1454
        0.50407 1.4689 0.1406
        0.50820 1.4704 0.1357
        0.51240 1.4718 0.1307
        0.51667 1.4730 0.1255
        0.52101 1.4740 0.1201
        0.52542 1.4749 0.1145
        0.52991 1.4755 0.1088
        0.53448 1.4759 0.1030
        0.53913 1.4761 0.0970
        0.54386 1.4759 0.0910
        0.54867 1.4754 0.0849
        0.55357 1.4746 0.0787
        0.55856 1.4734 0.0726
        0.56364 1.4719 0.0665
        0.56881 1.4699 0.0604
        0.57407 1.4677 0.0545
        0.57944 1.4650 0.0487
        0.58491 1.4621 0.0431
        0.59048 1.4588 0.0378
        0.59615 1.4552 0.0327
        0.60194 1.4513 0.0279
        0.60784 1.4472 0.0235
        0.61386 1.4428 0.0194
        0.62000 1.4383 0.0157
        0.62626 1.4337 0.0124
        0.63265 1.4290 0.0095
        0.63918 1.4243 0.0070
        0.64583 1.4196 0.0050
        0.65263 1.4149 0.0033
        0.65957 1.4103 0.0021
        0.66667 1.4060 0.0012
        0.67391 1.4018 0.0008
        0.68132 1.3982 0.0007
        0.68889 1.3949 0.0006
        0.69663 1.3918 0.0005
        0.70455 1.3890 0.0004
        0.71264 1.3863 0.0004
        0.72093 1.3838 0.0003
        0.72941 1.3814 0.0003
        0.73810 1.3791 0.0002
        0.74699 1.3770 0.0002
        0.75610 1.3749 0.0002
        0.76543 1.3729 0.0001
        0.77500 1.3710 0.0001
        0.78481 1.3692 0.0001
        0.79487 1.3674 0.0001
        0.80519 1.3658 0.0001
        0.81579 1.3641 0.0001
        0.82667 1.3626 0
        0.83784 1.3611 0
        0.84932 1.3596 0
        0.86111 1.3582 0
        0.87324 1.3569 0
        0.88571 1.3556 0
        0.89855 1.3543 0
        0.91176 1.3531 0
        0.92537 1.3519 0
        0.93939 1.3507 0
        0.95385 1.3496 0
        0.96875 1.3486 0
        0.98413 1.3475 0
        1.0000 1.3465 0
        1.0164 1.3455 0
        1.0333 1.3445 0
        1.0508 1.3436 0
        1.0690 1.3427 0
        1.0877 1.3419 0
        1.1071 1.3410 0
        1.1273 1.3402 0
        1.1481 1.3394 0
        1.1698 1.3386 0
        1.1923 1.3379 0
        1.2157 1.3371 0
        1.2400 1.3365 0
        1.2653 1.3357 0
        1.2917 1.3351 0
        1.3191 1.3344 0
        1.3478 1.3338 0
        1.4419 1.3320 0
        1.4762 1.3315 0
        1.5122 1.3309 0
        1.5500 1.3304 0
        1.5897 1.3299 0
        1.6316 1.3294 0
        1.6757 1.3289 0
        1.7222 1.3285 0
        1.7714 1.3280 0
        1.8235 1.3276 0
        1.8788 1.3272 0
        1.9375 1.3268 0
        2.0000 1.3264 0
SPECS:
    n_absolute: true
    wavelength_vacuum: true
    film_thickness: 25 nm
    substrate: SiO2

File: matminer/utils/data_files/optical_polyanskiy/database/main/Si/Green-2008.yml
# this file is part of refractiveindex.info database
# refractiveindex.info database is in the public domain
# copyright and related rights waived via CC0 1.0

REFERENCES: "M. A. Green. Self-consistent optical parameters of intrinsic silicon at 300K including temperature coefficients, <a href=\"https://doi.org/10.1016%2Fj.solmat.2008.06.009\"><i>Sol. Energ. Mat. Sol. Cells</i> <b>92</b>, 1305–1310 (2008)</a>"
COMMENTS: "Combination of data sets enforcing KK consistency. 300 K (27 °C). k is for band-to-band absorption."
DATA:
  - type: tabulated nk
    data: |
        2.5000e-01 1.6650e+00 3.6650e+00
        2.6000e-01 1.7570e+00 4.0840e+00
        2.7000e-01 2.0680e+00 4.6800e+00
        2.8000e-01 2.9590e+00 5.2870e+00
        2.9000e-01 4.3560e+00 5.2860e+00
        3.0000e-01 4.9760e+00 4.2340e+00
        3.1000e-01 5.1210e+00 3.5980e+00
        3.2000e-01 5.1120e+00 3.3030e+00
        3.3000e-01 5.1950e+00 3.1000e+00
        3.4000e-01 5.3010e+00 2.9770e+00
        3.5000e-01 5.4940e+00 2.9380e+00
        3.6000e-01 6.0260e+00 2.9660e+00
        3.7000e-01 6.8910e+00 2.1710e+00
        3.8000e-01 6.6160e+00 9.4600e-01
        3.9000e-01 6.0390e+00 4.4500e-01
        4.0000e-01 5.6130e+00 2.9600e-01
        4.1000e-01 5.3300e+00 2.2700e-01
        4.2000e-01 5.1190e+00 1.7600e-01
        4.3000e-01 4.9490e+00 1.3800e-01
        4.4000e-01 4.8120e+00 1.0700e-01
        4.5000e-01 4.6910e+00 8.6302e-02
        4.6000e-01 4.5870e+00 7.1381e-02
        4.7000e-01 4.4970e+00 6.2086e-02
        4.8000e-01 4.4190e+00 5.5004e-02
        4.9000e-01 4.3500e+00 4.9131e-02
        5.0000e-01 4.2940e+00 4.4165e-02
        5.1000e-01 4.2410e+00 3.9367e-02
        5.2000e-01 4.1930e+00 3.6415e-02
        5.3000e-01 4.1510e+00 3.3108e-02
        5.4000e-01 4.1120e+00 3.0295e-02
        5.5000e-01 4.0770e+00 2.7968e-02
        5.6000e-01 4.0450e+00 2.5758e-02
        5.7000e-01 4.0150e+00 2.4131e-02
        5.8000e-01 3.9880e+00 2.2524e-02
        5.9000e-01 3.9630e+00 2.1081e-02
        6.0000e-01 3.9400e+00 1.9934e-02
        6.1000e-01 3.9180e+00 1.8446e-02
        6.2000e-01 3.8980e+00 1.7367e-02
        6.3000e-01 3.8790e+00 1.6444e-02
        6.4000e-01 3.8610e+00 1.5432e-02
        6.5000e-01 3.8440e+00 1.4431e-02
        6.6000e-01 3.8280e+00 1.3498e-02
        6.7000e-01 3.8130e+00 1.2743e-02
        6.8000e-01 3.7980e+00 1.1905e-02
        6.9000e-01 3.7840e+00 1.1201e-02
        7.0000e-01 3.7720e+00 1.0528e-02
        7.1000e-01 3.7590e+00 1.0057e-02
        7.2000e-01 3.7480e+00 9.6257e-03
        7.3000e-01 3.7370e+00 8.9461e-03
        7.4000e-01 3.7270e+00 8.3620e-03
        7.5000e-01 3.7170e+00 7.8185e-03
        7.6000e-01 3.7080e+00 7.1970e-03
        7.7000e-01 3.6990e+00 6.7402e-03
        7.8000e-01 3.6910e+00 6.3933e-03
        7.9000e-01 3.6830e+00 5.8340e-03
        8.0000e-01 3.6750e+00 5.4113e-03
        8.1000e-01 3.6680e+00 4.9955e-03
        8.2000e-01 3.6610e+00 4.6134e-03
        8.3000e-01 3.6540e+00 4.2734e-03
        8.4000e-01 3.6470e+00 3.9439e-03
        8.5000e-01 3.6410e+00 3.6120e-03
        8.6000e-01 3.6350e+00 3.2781e-03
        8.7000e-01 3.6300e+00 2.9839e-03
        8.8000e-01 3.6240e+00 2.6821e-03
        8.9000e-01 3.6190e+00 2.4293e-03
        9.0000e-01 3.6140e+00 2.1701e-03
        9.1000e-01 3.6090e+00 1.9625e-03
        9.2000e-01 3.6040e+00 1.7571e-03
        9.3000e-01 3.6000e+00 1.5467e-03
        9.4000e-01 3.5950e+00 1.3689e-03
        9.5000e-01 3.5910e+00 1.1793e-03
        9.6000e-01 3.5870e+00 1.0237e-03
        9.7000e-01 3.5830e+00 8.7225e-04
        9.8000e-01 3.5790e+00 7.4866e-04
        9.9000e-01 3.5750e+00 6.2238e-04
        1.0000e+00 3.5720e+00 5.0930e-04
        1.0100e+00 3.5680e+00 4.1071e-04
        1.0200e+00 3.5650e+00 3.2386e-04
        1.0300e+00 3.5620e+00 2.4753e-04
        1.0400e+00 3.5590e+00 1.8704e-04
        1.0500e+00 3.5560e+00 1.3620e-04
        1.0600e+00 3.5530e+00 9.3631e-05
        1.0700e+00 3.5500e+00 6.8118e-05
        1.0800e+00 3.5470e+00 5.3285e-05
        1.0900e+00 3.5450e+00 4.0768e-05
        1.1000e+00 3.5420e+00 3.0637e-05
        1.1100e+00 3.5400e+00 2.3849e-05
        1.1200e+00 3.5370e+00 1.7825e-05
        1.1300e+00 3.5350e+00 1.3488e-05
        1.1400e+00 3.5320e+00 9.0718e-06
        1.1500e+00 3.5300e+00 6.2230e-06
        1.1600e+00 3.5280e+00 3.8770e-06
        1.1700e+00 3.5260e+00 2.0483e-06
        1.1800e+00 3.5240e+00 6.1036e-07
        1.1900e+00 3.5220e+00 3.4091e-07
        1.2000e+00 3.5200e+00 2.1008e-07
        1.2100e+00 3.5180e+00 1.2518e-07
        1.2200e+00 3.5170e+00 7.9609e-08
        1.2300e+00 3.5150e+00 4.6004e-08
        1.2400e+00 3.5130e+00 2.3682e-08
        1.2500e+00 3.5110e+00 9.9472e-09
        1.2600e+00 3.5090e+00 3.6096e-09
        1.2700e+00 3.5080e+00 2.0213e-09
        1.2800e+00 3.5060e+00 1.2223e-09
        1.2900e+00 3.5050e+00 7.2885e-10
        1.3000e+00 3.5030e+00 4.6553e-10
        1.3100e+00 3.5020e+00 2.8147e-10
        1.3200e+00 3.5000e+00 1.6807e-10
        1.3300e+00 3.4990e+00 8.4670e-11
        1.3400e+00 3.4970e+00 3.7322e-11
        1.3500e+00 3.4960e+00 1.8263e-11
        1.3600e+00 3.4950e+00 1.0281e-11
        1.3700e+00 3.4940e+00 6.5413e-12
        1.3800e+00 3.4920e+00 4.1730e-12
        1.3900e+00 3.4910e+00 2.5441e-12
        1.4000e+00 3.4900e+00 1.5597e-12
        1.4100e+00 3.4890e+00 9.5374e-13
        1.4200e+00 3.4880e+00 5.6500e-13
        1.4300e+00 3.4870e+00 2.8449e-13
        1.4400e+00 3.4860e+00 2.0626e-13
        1.4500e+00 3.4850e+00 1.3846e-13
SPECS:
    n_absolute: true
    wavelength_vacuum: true
    temperature: 300 K
