Repository: hackingmaterials/matminer

This data has been retrieved from https://github.com/polyanskiy/refractiveindex.info-database
on August 27, 2022. The script used to transform the data from the original repository to
an easier-to-use database for matminer can be found in matminer/dev_scripts/dataset_management/handle_refractiveindex.py
This script is ugly because the data format is not homogeneous and many things have been handled by hand.
Do not hesitate to contact Matgenix in case you have troubles to re-create the dataset used by matminer (in case you want to update the database).

File: matminer/utils/data_files/optical_polyanskiy/database/main/Ce/Fernandez-Perea.yml (part 2 of 2)
COMMENTS: "Density: 6.771 g/cm<sup>3</sup>. Film deposited at room temperature."
DATA:
  - type: tabulated nk
    data: |
        0.013050967 0.99658558 0.006056
        0.01312002 0.99595368 0.0060845
        0.013189807 0.99530106 0.006115
        0.013260341 0.99465982 0.0061465
        0.013331633 0.99401718 0.0061785
        0.013403696 0.99333339 0.0062155
        0.013476542 0.99276711 0.0062545
        0.013550184 0.9921595 0.0063035
        0.013624636 0.99151829 0.006348
        0.01369991 0.9909964 0.0063975
        0.013776021 0.99029415 0.006452
        0.013852982 0.98963949 0.0067
        0.013930808 0.98900795 0.00677
        0.014009513 0.98836725 0.006838
        0.014089112 0.98777571 0.006915
        0.014169621 0.9871655 0.006994
        0.014251056 0.98660925 0.007073
        0.014333432 0.98607466 0.007162
        0.014416766 0.98541225 0.007252
        0.014501075 0.98481263 0.007345
        0.014586375 0.98434508 0.007443
        0.014672685 0.98374194 0.00754
        0.014760022 0.98312205 0.007638
        0.014848406 0.98240289 0.00774
        0.014937854 0.98172944 0.007844
        0.015028386 0.98117298 0.007954
        0.015120023 0.98047173 0.00807
        0.015212784 0.97989507 0.008192
        0.01530669 0.97939878 0.008321
        0.015401762 0.97881143 0.008452
        0.015498023 0.97806063 0.008584
        0.015595495 0.97731475 0.008718
        0.015694201 0.9767237 0.008849
        0.015794164 0.97603392 0.008979
        0.015895409 0.97528474 0.009114
        0.01599796 0.97457163 0.009251
        0.016101843 0.97389116 0.00939
        0.016207083 0.97323101 0.009532
        0.016313709 0.97256304 0.009677
        0.016421747 0.97176761 0.009827
        0.016531225 0.97094977 0.00997
        0.016642173 0.97031789 0.010111
        0.01675462 0.96961766 0.010359
        0.016868597 0.96890461 0.010472
        0.016984135 0.96819138 0.010637
        0.017101267 0.96735088 0.010807
        0.017220026 0.96653035 0.01081875
        0.017340446 0.96560833 0.0109855
        0.017462562 0.96465235 0.01119525
        0.01758641 0.96378979 0.01147775
        0.017712027 0.96291413 0.01163625
        0.017839451 0.96198351 0.0118515
        0.017968723 0.96106086 0.012081
        0.018099881 0.96009126 0.01232375
        0.018232969 0.95909658 0.01257175
        0.018368028 0.95820466 0.012838
        0.018505103 0.9572712 0.013108
        0.018644239 0.95616829 0.01338875
        0.018785483 0.95517577 0.01367375
        0.018928884 0.95430823 0.0139635
        0.01907449 0.95339596 0.014266
        0.019222355 0.9521945 0.013944
        0.019372529 0.95078282 0.014261
        0.019525069 0.94954921 0.01459
        0.01968003 0.94824521 0.014934
        0.01983747 0.94687512 0.015287
        0.01999745 0.94550754 0.015654
        0.02016003 0.94416166 0.016032
        0.020325277 0.94289611 0.016419
        0.020493254 0.94141449 0.016815
        0.020664031 0.93977866 0.01723
        0.020837679 0.93825124 0.017667
        0.021014269 0.93670947 0.018138
        0.021193878 0.9350308 0.018639
        0.021376584 0.93323181 0.019173
        0.021562467 0.93147436 0.019751
        0.021751612 0.92967897 0.020377
        0.021944104 0.92776453 0.021062
        0.022140033 0.92583126 0.021802
        0.022339493 0.92384738 0.022608
        0.02254258 0.92191474 0.023466
        0.022749392 0.9199128 0.024338
        0.022960035 0.91774048 0.025277
        0.023174614 0.91560281 0.026228
        0.023393243 0.91348912 0.027303
        0.023616036 0.9112154 0.028344
        0.023843113 0.90880591 0.029427
        0.0240746 0.90639193 0.030673
        0.024310625 0.90382579 0.03186
        0.024551324 0.90105777 0.033315
        0.024796837 0.89785754 0.034456
        0.025047311 0.89583715 0.038544
        0.025302895 0.89251109 0.037138
        0.025432654 0.89165798 0.041716
        0.02556375 0.89160038 0.0407
        0.025696205 0.88993912 0.040843
        0.025830039 0.88806782 0.041841
        0.025965275 0.88658347 0.043388
        0.026101934 0.88523289 0.043911
        0.02624004 0.8837345 0.045259
        0.026379614 0.88229785 0.046211
        0.026520682 0.88105571 0.047589
        0.026663266 0.88003667 0.048343
        0.026807392 0.8782537 0.048284
        0.026953084 0.87637839 0.050259
        0.027100369 0.87460055 0.050683
        0.027249272 0.87281003 0.052714
        0.02739982 0.87184154 0.054409
        0.027552042 0.87048463 0.054382
        0.027705964 0.86822962 0.055287
        0.027861615 0.86599615 0.056874
        0.028019025 0.86449933 0.059129
        0.028178224 0.86291112 0.059412
        0.028339243 0.86055877 0.06069
        0.028502112 0.85841686 0.062667
        0.028666864 0.85604187 0.063827
        0.028833532 0.85461122 0.067831
        0.029002149 0.85376464 0.068115
        0.02917275 0.85174651 0.069234
        0.02934537 0.84975354 0.071054
        0.029520045 0.84711134 0.071375
        0.029696811 0.84456081 0.074809
        0.029875708 0.84253994 0.07625
        0.030056773 0.84053123 0.078975
        0.030240046 0.83899037 0.081045
        0.030425567 0.83672708 0.08203
        0.03061338 0.8342036 0.084787
        0.030803525 0.83255802 0.087457
        0.030996047 0.83051181 0.0882555
        0.031190991 0.8274406 0.090318
        0.031388402 0.82465739 0.0934075
        0.031588328 0.82209753 0.095646
        0.031790817 0.81963794 0.0989855
        0.031995919 0.817101 0.101164
        0.032203685 0.81466296 0.1048075
        0.032414167 0.81260686 0.107485
        0.032627418 0.80996437 0.1097355
        0.032843493 0.80690143 0.1128125
        0.03306245 0.80385445 0.116149
        0.033284346 0.8010275 0.120004
        0.03350924 0.7983863 0.123542
        0.033737194 0.79549238 0.126859
        0.033968271 0.79269516 0.131074
        0.034202534 0.78986054 0.134599
        0.034440052 0.78674163 0.1386935
        0.034680892 0.7831848 0.142274
        0.034925123 0.77969048 0.147679
        0.035172819 0.77669635 0.15269
        0.035424054 0.77346732 0.157639
        0.035678903 0.77023981 0.163257
        0.035937446 0.76700911 0.168791
        0.036199763 0.76394229 0.175166
        0.036465937 0.7610194 0.181065
        0.036736056 0.75789972 0.187512
        0.037010205 0.75482079 0.194405
        0.037288477 0.75182346 0.201511
        0.037570966 0.74890816 0.209185
        0.037857767 0.74611312 0.217073
        0.038148981 0.74335113 0.22555
        0.038444709 0.7407457 0.234619
        0.038745059 0.73861963 0.244377
        0.039050138 0.73696213 0.254497
        0.03936006 0.7357938 0.265086
        0.03967494 0.73504854 0.275714
        0.039994899 0.73465359 0.287019
        0.040320061 0.73488651 0.298891
        0.040650553 0.7360907 0.311373
        0.040986508 0.73797006 0.323367
        0.041328062 0.7404677 0.336069
        0.041675357 0.74385547 0.348856
        0.042028538 0.748298 0.362089
        0.042387756 0.75316924 0.37399
        0.042753168 0.75954422 0.388627
        0.043124935 0.76714531 0.399705
        0.043503224 0.77405719 0.411092
        0.043888208 0.78203301 0.424783
        0.044280067 0.79266699 0.438338
        0.044678986 0.80582265 0.450295
        0.045085159 0.81877314 0.457618
        0.045498784 0.83045092 0.466052
        0.045920069 0.84505089 0.477617
        0.046349229 0.8613787 0.481808
        0.046786486 0.87484946 0.483813
        0.047232071 0.88850779 0.489914
        0.047686226 0.90258877 0.490747
        0.048149199 0.9160936 0.493676
        0.04862125 0.92844472 0.492251
        0.049102648 0.94128789 0.496575
        0.049593675 0.95482282 0.494237
        0.050094621 0.96802088 0.495358
        0.050605791 0.97995771 0.490012
        0.0511275 0.99180111 0.491732
        0.051660078 1.0052054 0.487328
        0.052203868 1.0177571 0.483325
        0.052759229 1.02782 0.474542
        0.053326532 1.035982 0.470662
        0.053906168 1.0455642 0.466622
        0.054498544 1.0553151 0.4605
        0.055104083 1.0642284 0.453589
        0.05572323 1.0724635 0.446279
        0.056356449 1.0797965 0.438031
        0.057004224 1.0870475 0.430974
        0.057667064 1.093337 0.420419
        0.0583455 1.0995315 0.413092
        0.059040089 1.1045457 0.399461
        0.059751416 1.106542 0.388481
        0.060480091 1.107993 0.378048
        0.061226759 1.1083487 0.366343
        0.061992094 1.106279 0.354423
        0.062776804 1.1033496 0.346065
        0.063581635 1.1013502 0.337662
        0.06440737 1.1009663 0.329422
        0.065254835 1.0949366 0.309823
        0.0661249 1.0846857 0.305104
        0.06701848 1.0774526 0.299016
        0.067936541 1.0755173 0.298368512
        0.068880104 1.0730772 0.28075761
        0.070222127 1.058204 0.259996824
        0.071617483 1.0366878 0.242786001
        0.073069417 1.0100899 0.228674608
        0.074577717 0.97828623 0.217246363
        0.075142569 0.96691548 0.216770177
        0.075716274 0.95527217 0.211488564
        0.07629829 0.93931528 0.204726273
        0.076889943 0.91954609 0.202323164
        0.07749094 0.89869024 0.203969836
        0.078101309 0.8789945 0.209810538
        0.078721069 0.85935246 0.214542877
        0.079350845 0.84073911 0.225845061
        0.079990005 0.82492145 0.236031591
        0.080641066 0.80939567 0.245860798
        0.081302173 0.7952026 0.258405636
        0.081974968 0.78007714 0.266136408
        0.082657723 0.7633192 0.279677949
        0.083352507 0.74769781 0.294601608
        0.084058729 0.73625582 0.314874908
        0.084777368 0.72492532 0.324811866
        0.085509344 0.71125262 0.342337738
        0.08625029 0.699402 0.359643041
        0.087006997 0.6871149 0.376395371
        0.087776727 0.67318318 0.394968865
        0.08856045 0.65744346 0.417250942
        0.089358553 0.65003678 0.456031421
        0.090170712 0.65118222 0.480612208
        0.090997969 0.65264846 0.50590628
        0.094465006 0.66502805 0.588380099
        0.099187985 0.69344157 0.681640936
        0.101212077 0.69963625 0.696585216
        0.103320587 0.68432957 0.716318356
        0.105518278 0.6921389 0.808597704
        0.107813556 0.72710856 0.837314924
        0.110206991 0.75118544 0.865986224
        0.112711873 0.77212064 0.89468852
        0.11533327 0.79233802 0.923390816
        0.118079279 0.81261525 0.952090816
        0.120958767 0.83333064 0.980786224
        0.123983072 0.85471045 1.009489668
        0.127162004 0.87686931 1.038188864
        0.130508737 0.89991278 1.066892194
        0.134037104 0.92394658 1.095601148
        0.137758984 0.94899195 1.124290816
        0.141695145 0.97512071 1.152992423
        0.145862737 1.002389 1.181693227
        0.150283372 1.0308544 1.2103969
        0.154979382 1.0605667 1.239094949
        0.159978565 1.0915694 1.26779426
        0.165311919 1.1239226 1.296498278
        0.171011469 1.1576913 1.325194145
        0.177119357 1.1929987 1.353895867
        0.183679516 1.2300029 1.382596786
        0.190744346 1.2690821 1.411297819
        0.198373906 1.3113567 1.43999713
        0.206638625 1.3595125 1.468694375
SPECS:
    n_absolute: true
    wavelength_vacuum: true
