Repository: hackingmaterials/matminer

This data has been retrieved from https://github.com/polyanskiy/refractiveindex.info-database
on August 27, 2022. The script used to transform the data from the original repository to
an easier-to-use database for matminer can be found in matminer/dev_scripts/dataset_management/handle_refractiveindex.py
This script is ugly because the data format is not homogeneous and many things have been handled by hand.
Do not hesitate to contact Matgenix in case you have troubles to re-create the dataset used by matminer (in case you want to update the database).

File: matminer/utils/data_files/optical_polyanskiy/database/main/Er/Larruquert.yml (part 2 of 2)
COMMENTS: "Density: 9.066 g/cm<sup>3</sup>. Film deposited at room temperature."
DATA:
  - type: tabulated nk
    data: |
        0.00645751 0.98885952 0.0118547
        0.006474032 0.98875926 0.011942185
        0.006490639 0.98865388 0.012035201
        0.00650699 0.98854723 0.012134235
        0.006523767 0.98843494 0.012239861
        0.00654063 0.98831761 0.012352687
        0.006557581 0.98819562 0.012473423
        0.00657462 0.98806848 0.012602775
        0.006591398 0.98794158 0.012741563
        0.006608613 0.98780386 0.012887076
        0.006625919 0.98768471 0.013071542
        0.006643315 0.98755878 0.013194429
        0.006660803 0.98738794 0.013348521
        0.006678383 0.98719461 0.013531095
        0.006695695 0.98699927 0.013761656
        0.00671346 0.98683852 0.014041529
        0.00673132 0.98666889 0.014259858
        0.006749275 0.98644749 0.014539053
        0.006767326 0.9862582 0.014907947
        0.006785103 0.98609041 0.01522637
        0.006803347 0.9858897 0.015594526
        0.006821688 0.98567433 0.015999686
        0.00684013 0.98542069 0.016451957
        0.006858671 0.98518001 0.017051139
        0.006876931 0.98497315 0.017667577
        0.006895672 0.98474436 0.018406135
        0.006914516 0.98457895 0.019356195
        0.006933463 0.98455403 0.020441375
        0.006952514 0.98469927 0.021679463
        0.006971278 0.98512115 0.023063181
        0.006990538 0.98588326 0.024465409
        0.007009905 0.98708889 0.025949934
        0.007029379 0.98887481 0.027171863
        0.007048962 0.99117839 0.027840802
        0.007068654 0.99365702 0.027510618
        0.007088051 0.99566946 0.026206841
        0.007107962 0.9968101 0.024311336
        0.007118164 0.99698238 0.023376411
        0.007127986 0.99695201 0.0225904
        0.007137835 0.99672789 0.021876702
        0.007148123 0.99634399 0.021406336
        0.007158027 0.99596153 0.021192388
        0.007168373 0.99566119 0.021189575
        0.007178334 0.99553757 0.021298161
        0.007188323 0.99559805 0.021398365
        0.007198757 0.99577403 0.021334221
        0.007208802 0.99585756 0.021047189
        0.007219296 0.99575248 0.020745121
        0.007229399 0.99541573 0.020448423
        0.00723953 0.99489987 0.020474567
        0.007250113 0.99443458 0.020841031
        0.007260303 0.99417363 0.021375091
        0.007270947 0.99411276 0.021992238
        0.007281195 0.99418514 0.022535164
        0.007291472 0.99422691 0.023022275
        0.007302208 0.99419848 0.023763912
        0.007312544 0.99450299 0.025015563
        0.007323342 0.995517 0.026254042
        0.007333739 0.9968687 0.026907851
        0.007344165 0.99815895 0.027159444
        0.007355057 0.99949236 0.027514169
        0.007365543 1.0012059 0.027916318
        0.007376499 1.0035951 0.027724795
        0.007387046 1.0059855 0.026309692
        0.007398066 1.0076736 0.023614064
        0.007408676 1.0075271 0.020197025
        0.007419316 1.0055419 0.018095998
        0.007430432 1.0030166 0.018298674
        0.007441135 1.0021902 0.021004067
        0.007452316 1.0047539 0.023848701
        0.007463082 1.0086049 0.022630924
        0.00747388 1.0104347 0.01893922
        0.00748516 1.0100801 0.015881787
        0.007496021 1.009027 0.014068747
        0.007507368 1.0076395 0.012677474
        0.007518294 1.0060495 0.012348823
        0.007529252 1.0056365 0.013764269
        0.0075407 1.0081538 0.014718047
        0.007551723 1.0091098 0.009616049
        0.00756324 1.0067454 0.007577758
        0.007574329 1.0047259 0.007139468
        0.00758545 1.0033369 0.00718872
        0.00759707 1.0022973 0.00724725
        0.007608259 1.0014955 0.007357333
        0.007619949 1.0008015 0.007444782
        0.007631205 1.0002148 0.007541831
        0.007642494 0.99970483 0.007647686
        0.00765429 0.99923504 0.007740072
        0.007665648 0.99882187 0.007822452
        0.007677515 0.99839855 0.007892531
        0.007688942 0.99804113 0.008040589
        0.007700403 0.99774566 0.008128584
        0.007712378 0.99744331 0.008209502
        0.007723909 0.99718251 0.008299554
        0.007735957 0.99688224 0.008321947
        0.007747559 0.99662825 0.00849034
        0.007759196 0.99642632 0.008533344
        0.007771354 0.99619001 0.00861714
        0.007783063 0.99598136 0.008702095
        0.007795296 0.99580867 0.00880947
        0.007807077 0.99562598 0.008818662
        0.007818893 0.99544319 0.008932856
        0.00783124 0.99528262 0.008973664
        0.007843129 0.99512102 0.009046656
        0.007855553 0.99496032 0.009096722
        0.007867516 0.99481817 0.009171127
        0.007880017 0.99466471 0.0091971
        0.007892055 0.99450386 0.009268759
        0.00790413 0.99437924 0.009351016
        0.007928899 0.99411639 0.009426564
        0.007953823 0.99386135 0.009574951
        0.007978904 0.99363788 0.00966947
        0.008004144 0.99341929 0.009783992
        0.008029024 0.99322106 0.009874011
        0.008054582 0.99301248 0.009956638
        0.008080304 0.99278593 0.010044102
        0.008106191 0.99258665 0.010197434
        0.008132244 0.99245 0.010322766
        0.008157928 0.99230411 0.010367567
        0.008184315 0.99211615 0.010442414
        0.008210873 0.99192998 0.010542992
        0.008237605 0.99177487 0.010668528
        0.008264511 0.99163435 0.010753165
        0.008291038 0.99148933 0.010845533
        0.008318295 0.99135295 0.010941992
        0.008345732 0.99120913 0.011015589
        0.00837335 0.99107299 0.011127145
        0.008401151 0.99094997 0.011202687
        0.008429138 0.99081051 0.011280275
        0.008456735 0.99067856 0.011377063
        0.008485094 0.99055222 0.011464364
        0.008513643 0.99042973 0.011559163
        0.008542386 0.99031055 0.011644107
        0.008571323 0.99020266 0.011739494
        0.00859986 0.99008091 0.01178848
        0.008629189 0.98995149 0.011898511
        0.008658718 0.9898466 0.011982796
        0.00868845 0.98973695 0.012055812
        0.008718387 0.98960237 0.01211536
        0.008747914 0.98947783 0.012229937
        0.008778263 0.98936304 0.01230612
        0.008808823 0.98924434 0.012411347
        0.008839597 0.98913349 0.012503011
        0.008870586 0.98903858 0.012615759
        0.008901155 0.98895299 0.012682692
        0.008932578 0.98884467 0.012751436
        0.008964224 0.98872841 0.012829665
        0.008996095 0.98862694 0.012920934
        0.009028194 0.98849648 0.012956142
        0.009060522 0.98835996 0.013082932
        0.009092416 0.98824841 0.013162896
        0.009125207 0.98813235 0.013271135
        0.009158235 0.98800985 0.013350897
        0.009191503 0.98789524 0.013480877
        0.009225014 0.98778118 0.013561249
        0.009258079 0.98768177 0.013702978
        0.009292077 0.98757936 0.013767331
        0.009326327 0.98746896 0.013904128
        0.00936083 0.9873696 0.013990025
        0.009395589 0.98726363 0.014115163
        0.00942989 0.98718076 0.014225472
        0.009465164 0.98709501 0.014320157
        0.009500704 0.98698819 0.014406611
        0.009536512 0.98689718 0.014541358
        0.00957259 0.98681445 0.014618635
        0.009608198 0.9867191 0.014720463
        0.009644822 0.98661732 0.014807584
        0.009681726 0.98651962 0.014928111
        0.009718914 0.98643878 0.015027383
        0.009756389 0.98634852 0.015112123
        0.009794153 0.98624055 0.015200248
        0.009831432 0.98614778 0.01532085
        0.009869781 0.98606721 0.01540817
        0.00990843 0.98597162 0.015489006
        0.009947383 0.98585253 0.015566907
        0.009986644 0.98574533 0.015697853
        0.010025405 0.98566137 0.015788136
        0.010065286 0.98555599 0.015871887
        0.010105484 0.98545308 0.015980692
        0.010146006 0.98533511 0.016054393
        0.010186853 0.98522979 0.016200598
        0.010227187 0.9851415 0.016275813
        0.010268692 0.98503432 0.016384317
        0.010310535 0.9849368 0.016482085
        0.010352721 0.98483713 0.016572701
        0.010395253 0.98471909 0.016647472
        0.010437258 0.98458727 0.016748062
        0.010480489 0.9844641 0.016870016
        0.01052408 0.98435273 0.016987834
        0.010568035 0.98425292 0.017108883
        0.010612359 0.98414999 0.01720365
        0.010657056 0.98404425 0.017317199
        0.010701207 0.9839474 0.017410335
        0.010746657 0.98382003 0.017487275
        0.010792495 0.98370998 0.01763219
        0.010838726 0.98361564 0.017701119
        0.010885354 0.98348223 0.017778629
        0.010931422 0.98333755 0.017877879
        0.010978853 0.98321125 0.018011595
        0.011026698 0.98309248 0.018106227
        0.011074961 0.98297255 0.018224348
        0.011123649 0.98284434 0.018306355
        0.01117176 0.98271963 0.018430618
        0.011221304 0.98260357 0.018516347
        0.01127129 0.98247595 0.018603349
        0.011321723 0.98230668 0.018653514
        0.011372609 0.98212946 0.018795461
        0.011423955 0.98196014 0.018896586
        0.011474705 0.98181543 0.01907368
        0.011526979 0.98169758 0.019180974
        0.011579732 0.98155047 0.019290876
        0.011632969 0.981418 0.019437166
        0.011686699 0.98131824 0.019553025
        0.011739815 0.98121877 0.019618979
        0.011794538 0.98105526 0.019635443
        0.011849774 0.98087488 0.019737179
        0.01190553 0.98063955 0.019747502
        0.011961813 0.98040491 0.019976269
        0.012017465 0.98038653 0.020189
        0.012074814 0.98022566 0.019961745
        0.012132712 0.97989782 0.020097985
        0.012191169 0.97956904 0.020125847
        0.012250191 0.97926307 0.020419344
        0.012308566 0.97909 0.020602496
        0.012368734 0.97887292 0.020718129
        0.012429492 0.97863455 0.020907713
        0.012490851 0.97843256 0.021094783
        0.012552818 0.9782519 0.021262778
        0.012615404 0.97806632 0.021387829
        0.01267732 0.97784054 0.021484515
        0.012741156 0.977571 0.021623454
        0.012805638 0.97732089 0.021811444
        0.012870776 0.97706547 0.021950795
        0.01293658 0.97679793 0.022152318
        0.013001698 0.97655704 0.022342467
        0.013068851 0.9763259 0.022544882
        0.013136701 0.97608868 0.022708298
        0.01320526 0.9758328 0.022893345
        0.013274538 0.97557363 0.02308037
        0.013343111 0.97533549 0.023285836
        0.013413847 0.97506828 0.023432546
        0.013485337 0.97478471 0.023660082
        0.013557593 0.97452314 0.023860749
        0.013630627 0.97423816 0.024058335
        0.013704453 0.97397594 0.024314525
        0.013777552 0.97373298 0.024495947
        0.013852982 0.9734498 0.024692831
        0.013929242 0.97316689 0.024914278
        0.014006347 0.97288463 0.025119358
        0.014084311 0.97258538 0.025329187
        0.014161529 0.97230211 0.025561542
        0.014241234 0.97199248 0.025747146
        0.014321842 0.97167967 0.026011312
        0.014403367 0.97138814 0.026224112
        0.014485826 0.97106883 0.026431017
        0.014567523 0.97071671 0.026634102
        0.014651878 0.97036887 0.026925534
        0.014737215 0.97006957 0.027182332
        0.014823552 0.96973012 0.027369541
        0.014910906 0.96936303 0.027630975
        0.014997482 0.96900574 0.027857594
        0.015086905 0.9686222 0.028116704
        0.015177401 0.96824652 0.028388807
        0.015268989 0.96787429 0.028646942
        0.015361688 0.9674718 0.028881737
        0.015455521 0.96703886 0.029153503
        0.015548556 0.96662187 0.029449344
        0.015644692 0.9662062 0.029744396
        0.015742025 0.96578818 0.030031848
        0.015840576 0.9653372 0.03029035
        0.015940369 0.96483907 0.030586091
        0.016039352 0.96438476 0.030955377
        0.016141673 0.96392931 0.031239569
        0.016245308 0.96343397 0.031565096
        0.016350282 0.96294096 0.031890872
        0.016456622 0.96238563 0.032174979
        0.016562141 0.96184463 0.032600364
        0.016671264 0.96133339 0.032953675
        0.016781834 0.96078371 0.033315512
        0.01689388 0.9602931 0.033726632
        0.017007433 0.95959263 0.033821665
        0.017120158 0.9588902 0.034513291
        0.017236784 0.95835998 0.034899277
        0.017355009 0.95775044 0.035330194
        0.017474868 0.9570782 0.035705705
        0.017596393 0.95639133 0.036225418
        0.017719621 0.95570524 0.03666223
        0.017842019 0.95500017 0.037179145
        0.017968723 0.95429238 0.037694751
        0.018097239 0.95354827 0.038211252
        0.018227608 0.95279366 0.038790122
        0.018359868 0.9520371 0.039354468
        0.018491303 0.95126756 0.039929941
        0.018627432 0.9504753 0.04055253
        0.01876558 0.94967836 0.041174289
        0.018905793 0.94885569 0.041796602
        0.019048116 0.9479838 0.042424804
        0.019189628 0.94711085 0.043110005
        0.019336274 0.94620141 0.043789195
        0.019485178 0.94524808 0.044515167
        0.019636393 0.9442719 0.045277777
        0.019789974 0.94327204 0.046071164
        0.019945976 0.94224951 0.046900784
        0.020101198 0.94122114 0.04773869
        0.020262165 0.94013745 0.048632571
        0.020425731 0.93903682 0.049579567
        0.020591959 0.93789534 0.050526828
        0.020760916 0.9366984 0.051556576
        0.020929134 0.93553616 0.052655727
        0.021103691 0.93431869 0.053749173
        0.021281186 0.93309674 0.054989723
        0.021461691 0.93184523 0.056146473
        0.021645284 0.93052286 0.057458448
        0.021828202 0.92927277 0.058825931
        0.022018147 0.9279726 0.060169273
        0.022211427 0.92662627 0.061632768
        0.022408131 0.92528003 0.063123608
        0.022608349 0.9239136 0.064662501
        0.022807981 0.92256507 0.066195369
        0.023015442 0.921084 0.067705155
        0.023226712 0.9194757 0.069372581
        0.023441896 0.91790299 0.071196595
        0.023661104 0.91619231 0.072835744
        0.023884451 0.91427227 0.074813341
        0.024107367 0.91249866 0.0770099
        0.024339259 0.91052569 0.079011423
        0.024575657 0.90847617 0.081697107
        0.024816691 0.90678436 0.08442984
        0.0250625 0.9049801 0.086766524
        0.02530806 0.90296076 0.089423038
        0.02556375 0.90102053 0.09236422
        0.025824659 0.89903127 0.095091099
        0.026090949 0.89683588 0.097979442
        0.026362787 0.89430232 0.10079316
        0.026634627 0.89156511 0.10409956
        0.026917974 0.88888444 0.10760738
        0.027207414 0.88531193 0.11026222
        0.027503147 0.87998886 0.11403014
        0.02780538 0.87440289 0.12060966
        0.028107955 0.86992399 0.12833682
        0.028423702 0.86614432 0.1367967
        0.028508666 0.86483992 0.13874053
        0.028840239 0.86143256 0.15029783
        0.029179616 0.86000237 0.16146566
        0.029527075 0.86003568 0.17369397
        0.029882909 0.86113985 0.18482464
        0.030247423 0.86375279 0.19722378
        0.03062094 0.86566483 0.20572607
        0.031003798 0.86420403 0.2177432
        0.03139635 0.8667362 0.23890848
        0.031798971 0.87986063 0.25989139
        0.032212052 0.89665455 0.26909917
        0.032636006 0.90600008 0.27340974
        0.033071269 0.91878626 0.29284117
        0.033518299 0.94260494 0.30222392
        0.033977579 0.96781294 0.30097769
        0.034449621 0.98074098 0.28472056
        0.034934964 0.98513072 0.28507596
        0.035434178 0.99339895 0.28563589
        0.035947865 1.0020022 0.28626646
        0.036476666 1.0117184 0.28884673
        0.037021256 1.0251675 0.29211
        0.037582354 1.0433102 0.29186969
        0.038160723 1.0607062 0.28206092
        0.03875717 1.0745789 0.2706699
        0.039372559 1.0837221 0.25329655
        0.040007805 1.0848896 0.23657759
        0.040663886 1.0811274 0.22536111
        0.041341843 1.0764036 0.21944191
        0.04204279 1.0736573 0.21791056
        0.042767916 1.0735508 0.21687979
        0.043518493 1.0744334 0.21557244
        0.044295887 1.0758843 0.21529176
        0.04510156 1.0795508 0.21680705
        0.045937083 1.0872476 0.21814312
        0.046804148 1.0999721 0.21667027
        0.047704574 1.1147688 0.20616448
        0.048640325 1.1250276 0.18706494
        0.04961352 1.1289527 0.16583728
        0.050626455 1.1266395 0.14177966
        0.051681612 1.1167502 0.11793114
        0.052781689 1.0994002 0.096666637
        0.053929616 1.0739835 0.080445162
        0.055128585 1.0481921 0.079394108
        0.056382077 1.0276294 0.080105771
        0.057693898 1.0094744 0.082782455
        0.059068217 0.99287099 0.084941198
        0.060509608 0.97439728 0.08578133
        0.062023105 0.95537208 0.09162303
        0.063614257 0.9364486 0.095777652
        0.065289198 0.91402029 0.10153715
        0.068918392 0.86692278 0.12628322
        0.072974801 0.82098735 0.16885589
        0.0751875 0.80616475 0.20252103
        0.077538579 0.79610516 0.22236206
        0.082711266 0.76498152 0.26977463
        0.088623436 0.73006782 0.32759465
        0.095445872 0.67374309 0.39089059
        0.112815457 0.63680629 0.71782575
        0.124108296 0.71988752 0.90686962
        0.137913445 0.84699362 1.0328403
        0.155174202 1.0088578 1.1626993
        0.177373659 1.1845048 1.1847596
        0.206985288 1.2665871 1.1607583
        0.248465305 1.2739081 1.2602486
        0.310737312 1.2870734 1.49879
        0.382667245 1.2850447 1.8
SPECS:
    n_absolute: true
    wavelength_vacuum: true
