Repository: hackingmaterials/matminer

This data has been retrieved from https://github.com/polyanskiy/refractiveindex.info-database
on August 27, 2022. The script used to transform the data from the original repository to
an easier-to-use database for matminer can be found in matminer/dev_scripts/dataset_management/handle_refractiveindex.py
This script is ugly because the data format is not homogeneous and many things have been handled by hand.
Do not hesitate to contact Matgenix in case you have troubles to re-create the dataset used by matminer (in case you want to update the database).

File: matminer/utils/data_files/optical_polyanskiy/database/main/SiO/Fernandez-Perea.yml (part 2 of 2)
COMMENTS: "Density: 2.17 g/cm<sup>3</sup>. Film deposited at room temperature."
DATA:
  - type: tabulated nk
    data: |
        0.022899998 0.94822514 0.032821
        0.022999998 0.94785295 0.033161
        0.023099998 0.94747838 0.033527
        0.023199997 0.94711063 0.033878
        0.023299998 0.94672968 0.034229
        0.023399998 0.94636617 0.034614
        0.023499998 0.94600258 0.034946
        0.023599998 0.94562659 0.035315
        0.023699998 0.94526207 0.035669
        0.023799997 0.94488106 0.036011
        0.023899998 0.94449198 0.036382
        0.023999998 0.94412881 0.036767
        0.024099998 0.94376482 0.037105
        0.024199998 0.94337677 0.037457
        0.024299997 0.94297759 0.037816
        0.024399997 0.94259229 0.038208
        0.024499997 0.94220986 0.038559
        0.024599998 0.94180398 0.038922
        0.024699998 0.94137779 0.039283
        0.024799998 0.94088975 0.039641
        0.024899998 0.94003333 0.040014
        0.024999997 0.94034844 0.042052
        0.025099997 0.94069691 0.040848
        0.025199998 0.93990286 0.041244
        0.025299997 0.93944805 0.0416115
        0.025399998 0.93903531 0.041998
        0.025499997 0.93863701 0.0423675
        0.025599997 0.93824754 0.04276
        0.025699998 0.93786934 0.043134
        0.025799998 0.93748074 0.043504
        0.025899998 0.93709051 0.04389
        0.025999997 0.93671345 0.0442765
        0.026099997 0.93631451 0.0446285
        0.026199997 0.93591452 0.0450435
        0.026299998 0.93553003 0.0454205
        0.026399997 0.93512803 0.045806
        0.026499997 0.93472404 0.046206
        0.026599997 0.93433782 0.046618
        0.026699997 0.93393949 0.0469855
        0.026799997 0.93352304 0.047393
        0.026899997 0.9331227 0.0477995
        0.026999997 0.93270189 0.048171
        0.027099997 0.93225858 0.048576
        0.027199998 0.93177685 0.0489525
        0.027299997 0.9312489 0.0493985
        0.027399997 0.93051298 0.049816
        0.027499997 0.93016311 0.051099
        0.027599997 0.93018894 0.0514955
        0.027699997 0.9299841 0.051917
        0.027799997 0.92970857 0.0522825
        0.027899997 0.92938771 0.0527195
        0.027999997 0.92911589 0.053181
        0.028099997 0.92881044 0.053521
        0.028199997 0.92845986 0.053966
        0.028299997 0.92815327 0.054408
        0.028399997 0.92782326 0.054796
        0.028499997 0.92751284 0.0552765
        0.028599997 0.92720701 0.0556425
        0.028699997 0.92688929 0.056091
        0.028799997 0.92655761 0.0564495
        0.028899997 0.92622664 0.0569195
        0.028999997 0.92592335 0.057301
        0.029099997 0.92558774 0.057699
        0.029199997 0.92523623 0.058097
        0.029299997 0.92489085 0.0585385
        0.029399997 0.92457555 0.0589715
        0.029499997 0.92426936 0.0593775
        0.029599997 0.92394058 0.059753
        0.029699997 0.92356267 0.0601375
        0.029799997 0.92321488 0.0606255
        0.029899997 0.92292452 0.0610455
        0.029999997 0.92256547 0.0613995
        0.030099997 0.92221704 0.06192
        0.030199997 0.92200642 0.062394
        0.030299997 0.92171619 0.062632
        0.030399997 0.92134696 0.063067
        0.030499997 0.92103537 0.063458
        0.030599997 0.92069655 0.063823
        0.030699997 0.92036815 0.064246
        0.030799997 0.92002693 0.064594
        0.030899997 0.91970227 0.065048
        0.030999997 0.91938878 0.065382
        0.031099997 0.91905215 0.065787
        0.031199997 0.91869042 0.066129
        0.031299997 0.9184046 0.066641
        0.031399997 0.91814033 0.066883
        0.031499997 0.91777431 0.067215
        0.031599997 0.91738052 0.067533
        0.031699997 0.9170322 0.067967
        0.031799997 0.91665205 0.068218
        0.031899997 0.91625459 0.068682
        0.031999996 0.9159372 0.069034
        0.032099997 0.91555624 0.069343
        0.032199997 0.91522934 0.069777
        0.032299997 0.91486713 0.069956
        0.032399997 0.91439726 0.070297
        0.032499996 0.9138777 0.070604
        0.032599997 0.91345865 0.071192
        0.032699997 0.91309492 0.071488
        0.032799997 0.91273489 0.071995
        0.032899997 0.91243999 0.072277
        0.032999996 0.91202112 0.072522
        0.033099997 0.91151133 0.072835
        0.033199996 0.91101518 0.073277
        0.033299997 0.91063139 0.073754
        0.033399997 0.91025357 0.074081
        0.033499997 0.90991466 0.074516
        0.033599996 0.90946845 0.074637
        0.033699996 0.90893446 0.075112
        0.033799997 0.90853675 0.075507
        0.033899997 0.90811473 0.075819
        0.033999997 0.90768067 0.076165
        0.034099996 0.90710276 0.076357
        0.034199997 0.90659474 0.076981
        0.034299997 0.90616637 0.077216
        0.034399996 0.90563075 0.077644
        0.034499997 0.90514583 0.078037
        0.034599996 0.90463984 0.078411
        0.034699996 0.90406097 0.07879
        0.034799996 0.90361374 0.079407
        0.034899996 0.90311368 0.079623
        0.034999997 0.90268246 0.080343
        0.035099996 0.9023563 0.080507
        0.035199997 0.90172916 0.080756
        0.035299996 0.90118375 0.081328
        0.035399997 0.90066171 0.081592
        0.035499996 0.90008464 0.082109
        0.035599997 0.89958237 0.082509
        0.035699996 0.8989407 0.082859
        0.035799996 0.89841132 0.083578
        0.035899996 0.89810521 0.083998
        0.035999996 0.89750923 0.084086
        0.036099996 0.8968064 0.0847
        0.036199996 0.89630092 0.085194
        0.036299996 0.8956618 0.085539
        0.036399997 0.89509043 0.08627
        0.036499996 0.89459388 0.086663
        0.036599997 0.89408513 0.087291
        0.036699996 0.89361168 0.087694
        0.036799996 0.89314911 0.088244
        0.036899996 0.89267044 0.088523
        0.036999997 0.89185866 0.088795
        0.037099996 0.89129365 0.089787
        0.037199996 0.89076901 0.089958
        0.037299996 0.8902561 0.090899
        0.037399996 0.88985087 0.091093
        0.037499997 0.88924585 0.091678
        0.037599997 0.88875167 0.092151
        0.037699996 0.8881281 0.092523
        0.037799996 0.88746535 0.093154
        0.037899996 0.88700935 0.093837
        0.037999996 0.88657293 0.094213
        0.038099996 0.88591283 0.094572
        0.038199996 0.88520593 0.095204
        0.038299996 0.88473375 0.095938
        0.038399996 0.88412884 0.09623
        0.038499996 0.88366391 0.097199
        0.038599996 0.88320743 0.097294
        0.038699996 0.88251835 0.097985
        0.038799996 0.8819495 0.098484
        0.038899996 0.88141525 0.099148
        0.038999995 0.88099695 0.099631
        0.039099996 0.88026252 0.099794
        0.039199997 0.87943873 0.100604
        0.039299997 0.87878347 0.101247
        0.039399996 0.8783437 0.102159
        0.039499996 0.87771372 0.102353
        0.039599997 0.87702414 0.103483
        0.039699996 0.87697794 0.104349
        0.039799996 0.87663597 0.104252
        0.039899996 0.87589924 0.104786
        0.039999996 0.87523471 0.105223
        0.040099996 0.87431292 0.105676
        0.040199996 0.87374537 0.106922
        0.040299996 0.87324163 0.107172
        0.040399996 0.87264617 0.108263
        0.040499996 0.87256189 0.108976
        0.040599996 0.87213563 0.108936
        0.040699996 0.87126813 0.109438
        0.040799996 0.87074808 0.110314
        0.040899996 0.8700905 0.110423
        0.040999996 0.86928031 0.111349
        0.041099996 0.86869816 0.111987
        0.041199996 0.86825936 0.112849
        0.041299996 0.86762336 0.113108
        0.041399996 0.86733779 0.114426
        0.041499996 0.86698395 0.11406
        0.041599996 0.8663428 0.114899
        0.041699996 0.86551232 0.114552
        0.041799996 0.86408557 0.115324
        0.041899996 0.86326358 0.116673
        0.041999995 0.86287128 0.11746
        0.042099995 0.8621267 0.117885
        0.042199996 0.8615058 0.119084
        0.042299995 0.86109261 0.119556
        0.042399995 0.86063823 0.120233
        0.042499996 0.85932896 0.11988
        0.042599996 0.8581268 0.122019
        0.042699996 0.85743559 0.122764
        0.042799996 0.85795302 0.125502
        0.042899996 0.85801103 0.123797
        0.042999995 0.85710669 0.1255
        0.043099995 0.85666416 0.125236
        0.043199996 0.85549072 0.126128
        0.043299996 0.85498353 0.127613
        0.043399996 0.8557796 0.128773
        0.043499996 0.85470713 0.126266
        0.043599996 0.85239449 0.128338
        0.043699996 0.85162172 0.129794
        0.043799996 0.85113137 0.131252
        0.043899995 0.85145567 0.132769
        0.043999996 0.85096132 0.131994
        0.044099996 0.84923033 0.133408
        0.044199995 0.85033158 0.137014
        0.044280067 0.85113755 0.134739
        0.044598629 0.8485622 0.136857
        0.044921807 0.8468554 0.138888
        0.045249703 0.84503683 0.140853
        0.045582422 0.84303552 0.142784
        0.045920069 0.84081227 0.14472
        0.046262757 0.83834047 0.146708
        0.046610597 0.83560324 0.148798
        0.046963707 0.83259251 0.151045
        0.047322209 0.82931134 0.153507
        0.047686226 0.82577265 0.15624
        0.048055887 0.82199905 0.159301
        0.048431323 0.81802335 0.162743
        0.048812672 0.81388802 0.166616
        0.049200074 0.80964427 0.170963
        0.049593675 0.80535282 0.175823
        0.049993624 0.80108298 0.181223
        0.050400076 0.79691078 0.187182
        0.050813192 0.79291881 0.193706
        0.051233135 0.7891949 0.200789
        0.051660078 0.78583084 0.208409
        0.052094196 0.7829192 0.216528
        0.052535673 0.78054988 0.225092
        0.052984695 0.7787835 0.234027
        0.05344146 0.77679922 0.243236
        0.053599994 0.77750085 0.24925905
        0.058399995 0.78062398 0.31470765
        0.067199992 0.81022228 0.45187323
        0.073499991 0.84716091 0.51448445
        0.083399992 0.92095858 0.63783054
        0.086599993 0.96296432 0.66708334
        0.091999994 1.0147902 0.68020502
        0.098499993 1.0604791 0.71860681
        0.104799993 1.1142326 0.75268203
        0.113499989 1.1720266 0.77211223
        0.119999984 1.2193781 0.82088232
        0.124199987 1.253204 0.82541171
        0.131999987 1.3233198 0.87716307
        0.141299986 1.4114774 0.87634957
        0.149199984 1.480257 0.90104705
        0.159599983 1.5825676 0.89829481
        0.165399982 1.6395202 0.89085728
        0.174299982 1.7175608 0.85922997
        0.177120268 1.7369413 0.843139
SPECS:
    n_absolute: true
    wavelength_vacuum: true
